Repository: skyefortier/xps-app

File: .stage9/extract_targets_chem.json
[
 {
  "element": "C",
  "z": 6,
  "orbital": "1s",
  "states": [
   {
    "field_id": "f0062",
    "state": "Graphite/C-C",
    "legacy_be": 284.5,
    "ref": "Moulder 1992"
   },
   {
    "field_id": "f0063",
    "state": "Adventitious C-C/C-H",
    "legacy_be": 284.8,
    "ref": "ISO 19318"
   },
   {
    "field_id": "f0064",
    "state": "C-O (alcohol/ether)",
    "legacy_be": 286.3,
    "ref": "Beamson 1992"
   },
   {
    "field_id": "f0065",
    "state": "C=O (carbonyl)",
    "legacy_be": 287.8,
    "ref": "Beamson 1992"
   },
   {
    "field_id": "f0066",
    "state": "O-C=O (carboxyl)",
    "legacy_be": 288.8,
    "ref": "Beamson 1992"
   },
   {
    "field_id": "f0067",
    "state": "\u03c0\u2192\u03c0* shake-up",
    "legacy_be": 290.5,
    "ref": "Moulder 1992"
   },
   {
    "field_id": "f0068",
    "state": "CO\u2083 (carbonate)",
    "legacy_be": 289.5,
    "ref": "Moulder 1992"
   },
   {
    "field_id": "f0069",
    "state": "CF\u2082 (PTFE)",
    "legacy_be": 292,
    "ref": "Beamson 1992"
   },
   {
    "field_id": "f0070",
    "state": "CF\u2083",
    "legacy_be": 293.5,
    "ref": "Beamson 1992"
   }
  ]
 },
 {
  "element": "O",
  "z": 8,
  "orbital": "1s",
  "states": [
   {
    "field_id": "f0071",
    "state": "Metal oxide (M-O)",
    "legacy_be": 530,
    "ref": "Moulder 1992"
   },
   {
    "field_id": "f0072",
    "state": "Hydroxide (M-OH)",
    "legacy_be": 531.5,
    "ref": "Moulder 1992"
   },
   {
    "field_id": "f0073",
    "state": "Adsorbed H\u2082O",
    "legacy_be": 533,
    "ref": "Moulder 1992"
   },
   {
    "field_id": "f0074",
    "state": "SiO\u2082",
    "legacy_be": 532.9,
    "ref": "Moulder 1992"
   },
   {
    "field_id": "f0075",
    "state": "Organic C-O",
    "legacy_be": 532.5,
    "ref": "Beamson 1992"
   },
   {
    "field_id": "f0076",
    "state": "Organic C=O",
    "legacy_be": 531.8,
    "ref": "Beamson 1992"
   }
  ]
 },
 {
  "element": "N",
  "z": 7,
  "orbital": "1s",
  "states": [
   {
    "field_id": "f0077",
    "state": "Metal nitride",
    "legacy_be": 397,
    "ref": "Moulder 1992"
   },
   {
    "field_id": "f0078",
    "state": "Amine (NH\u2082)",
    "legacy_be": 399.5,
    "ref": "Moulder 1992"
   },
   {
    "field_id": "f0079",
    "state": "Amide (N-C=O)",
    "legacy_be": 400,
    "ref": "Beamson 1992"
   },
   {
    "field_id": "f0080",
    "state": "NH\u2084\u207a / protonated amine",
    "legacy_be": 401.5,
    "ref": "Moulder 1992"
   },
   {
    "field_id": "f0081",
    "state": "NO\u2083 (nitrate)",
    "legacy_be": 407,
    "ref": "Moulder 1992"
   }
  ]
 },
 {
  "element": "Si",
  "z": 14,
  "orbital": "2p",
  "states": [
   {
    "field_id": "f0082",
    "state": "Si metal",
    "legacy_be": 99.3,
    "ref": "Moulder 1992"
   },
   {
    "field_id": "f0083",
    "state": "SiO\u2082",
    "legacy_be": 103.3,
    "ref": "Moulder 1992"
   },
   {
    "field_id": "f0084",
    "state": "Si\u2083N\u2084",
    "legacy_be": 101.8,
    "ref": "Moulder 1992"
   },
   {
    "field_id": "f0085",
    "state": "SiC",
    "legacy_be": 100.4,
    "ref": "Moulder 1992"
   }
  ]
 },
 {
  "element": "Fe",
  "z": 26,
  "orbital": "2p3/2",
  "states": [
   {
    "field_id": "f0086",
    "state": "Fe metal",
    "legacy_be": 707,
    "ref": "Biesinger 2011"
   },
   {
    "field_id": "f0087",
    "state": "FeO (Fe\u00b2\u207a)",
    "legacy_be": 709.5,
    "ref": "Biesinger 2011"
   },
   {
    "field_id": "f0088",
    "state": "Fe\u2082O\u2083 (Fe\u00b3\u207a)",
    "legacy_be": 710.7,
    "ref": "Biesinger 2011"
   },
   {
    "field_id": "f0089",
    "state": "FeOOH",
    "legacy_be": 711.3,
    "ref": "Biesinger 2011"
   },
   {
    "field_id": "f0090",
    "state": "FeSO\u2084",
    "legacy_be": 712,
    "ref": "Moulder 1992"
   }
  ]
 },
 {
  "element": "Cu",
  "z": 29,
  "orbital": "2p3/2",
  "states": [
   {
    "field_id": "f0091",
    "state": "Cu metal",
    "legacy_be": 932.6,
    "ref": "Biesinger 2017"
   },
   {
    "field_id": "f0092",
    "state": "Cu\u2082O (Cu\u207a)",
    "legacy_be": 932.4,
    "ref": "Biesinger 2017"
   },
   {
    "field_id": "f0093",
    "state": "CuO (Cu\u00b2\u207a)",
    "legacy_be": 933.6,
    "ref": "Biesinger 2017"
   },
   {
    "field_id": "f0094",
    "state": "Cu(OH)\u2082",
    "legacy_be": 934.5,
    "ref": "Biesinger 2017"
   }
  ]
 },
 {
  "element": "Ti",
  "z": 22,
  "orbital": "2p3/2",
  "states": [
   {
    "field_id": "f0095",
    "state": "Ti metal",
    "legacy_be": 454,
    "ref": "Moulder 1992"
   },
   {
    "field_id": "f0096",
    "state": "TiO\u2082 (Ti\u2074\u207a)",
    "legacy_be": 458.8,
    "ref": "Moulder 1992"
   },
   {
    "field_id": "f0097",
    "state": "Ti\u2082O\u2083 (Ti\u00b3\u207a)",
    "legacy_be": 457.1,
    "ref": "Moulder 1992"
   },
   {
    "field_id": "f0098",
    "state": "TiN",
    "legacy_be": 455.8,
    "ref": "Moulder 1992"
   }
  ]
 },
 {
  "element": "U",
  "z": 92,
  "orbital": "4f7/2",
  "states": [
   {
    "field_id": "f0099",
    "state": "U metal",
    "legacy_be": 377.3,
    "ref": "Moulder 1992"
   },
   {
    "field_id": "f0100",
    "state": "UO\u2082 (U\u2074\u207a)",
    "legacy_be": 380,
    "ref": "Ilton 2007"
   },
   {
    "field_id": "f0101",
    "state": "U\u2083O\u2088 (mixed)",
    "legacy_be": 380.8,
    "ref": "Ilton 2007"
   },
   {
    "field_id": "f0102",
    "state": "UO\u2083 (U\u2076\u207a)",
    "legacy_be": 381.5,
    "ref": "Ilton 2007"
   },
   {
    "field_id": "f0103",
    "state": "UCl\u2084",
    "legacy_be": 380.2,
    "ref": "Fortier 2026"
   }
  ]
 },
 {
  "element": "Cl",
  "z": 17,
  "orbital": "2p3/2",
  "states": [
   {
    "field_id": "f0104",
    "state": "Organic Cl (C-Cl)",
    "legacy_be": 200.3,
    "ref": "Moulder 1992"
   },
   {
    "field_id": "f0105",
    "state": "Metal chloride",
    "legacy_be": 198.5,
    "ref": "Moulder 1992"
   },
   {
    "field_id": "f0106",
    "state": "ClO\u2084\u207b (perchlorate)",
    "legacy_be": 207.5,
    "ref": "Moulder 1992"
   }
  ]
 },
 {
  "element": "Au",
  "z": 79,
  "orbital": "4f7/2",
  "states": [
   {
    "field_id": "f0107",
    "state": "Au metal",
    "legacy_be": 84,
    "ref": "Moulder 1992"
   },
   {
    "field_id": "f0108",
    "state": "Au\u2082O\u2083 (Au\u00b3\u207a)",
    "legacy_be": 85.8,
    "ref": "Moulder 1992"
   },
   {
    "field_id": "f0109",
    "state": "AuCl\u2083",
    "legacy_be": 86.5,
    "ref": "Moulder 1992"
   }
  ]
 },
 {
  "element": "S",
  "z": 16,
  "orbital": "2p3/2",
  "states": [
   {
    "field_id": "f0110",
    "state": "Thiol (S-H)",
    "legacy_be": 163,
    "ref": "Moulder 1992"
   },
   {
    "field_id": "f0111",
    "state": "Sulfide (S\u00b2\u207b)",
    "legacy_be": 161.5,
    "ref": "Moulder 1992"
   },
   {
    "field_id": "f0112",
    "state": "Sulfate (SO\u2084\u00b2\u207b)",
    "legacy_be": 169,
    "ref": "Moulder 1992"
   },
   {
    "field_id": "f0113",
    "state": "Sulfite (SO\u2083\u00b2\u207b)",
    "legacy_be": 166.5,
    "ref": "Moulder 1992"
   }
  ]
 }
]

File: .stage9/extract_targets_survey.json
[
 {
  "element": "Li",
  "z": 3,
  "orbitals": [
   {
    "field_id": "f0000",
    "orbital": "1s",
    "transition_type": "photoelectron",
    "legacy_be": 55
   }
  ]
 },
 {
  "element": "Be",
  "z": 4,
  "orbitals": [
   {
    "field_id": "f0001",
    "orbital": "1s",
    "transition_type": "photoelectron",
    "legacy_be": 112
   }
  ]
 },
 {
  "element": "B",
  "z": 5,
  "orbitals": [
   {
    "field_id": "f0002",
    "orbital": "1s",
    "transition_type": "photoelectron",
    "legacy_be": 188
   }
  ]
 },
 {
  "element": "C",
  "z": 6,
  "orbitals": [
   {
    "field_id": "f0003",
    "orbital": "1s",
    "transition_type": "photoelectron",
    "legacy_be": 285
   }
  ]
 },
 {
  "element": "N",
  "z": 7,
  "orbitals": [
   {
    "field_id": "f0004",
    "orbital": "1s",
    "transition_type": "photoelectron",
    "legacy_be": 399
   }
  ]
 },
 {
  "element": "O",
  "z": 8,
  "orbitals": [
   {
    "field_id": "f0005",
    "orbital": "1s",
    "transition_type": "photoelectron",
    "legacy_be": 531
   },
   {
    "field_id": "f0006",
    "orbital": "KLL",
    "transition_type": "auger",
    "legacy_be": 978
   }
  ]
 },
 {
  "element": "F",
  "z": 9,
  "orbitals": [
   {
    "field_id": "f0007",
    "orbital": "1s",
    "transition_type": "photoelectron",
    "legacy_be": 685
   }
  ]
 },
 {
  "element": "Na",
  "z": 11,
  "orbitals": [
   {
    "field_id": "f0008",
    "orbital": "1s",
    "transition_type": "photoelectron",
    "legacy_be": 1072
   },
   {
    "field_id": "f0009",
    "orbital": "KLL",
    "transition_type": "auger",
    "legacy_be": 497
   }
  ]
 },
 {
  "element": "Mg",
  "z": 12,
  "orbitals": [
   {
    "field_id": "f0010",
    "orbital": "1s",
    "transition_type": "photoelectron",
    "legacy_be": 1304
   },
   {
    "field_id": "f0011",
    "orbital": "KLL",
    "transition_type": "auger",
    "legacy_be": 306
   }
  ]
 },
 {
  "element": "Al",
  "z": 13,
  "orbitals": [
   {
    "field_id": "f0012",
    "orbital": "2p",
    "transition_type": "photoelectron",
    "legacy_be": 73
   }
  ]
 },
 {
  "element": "Si",
  "z": 14,
  "orbitals": [
   {
    "field_id": "f0013",
    "orbital": "2p",
    "transition_type": "photoelectron",
    "legacy_be": 99
   },
   {
    "field_id": "f0014",
    "orbital": "2s",
    "transition_type": "photoelectron",
    "legacy_be": 150
   }
  ]
 },
 {
  "element": "P",
  "z": 15,
  "orbitals": [
   {
    "field_id": "f0015",
    "orbital": "2p",
    "transition_type": "photoelectron",
    "legacy_be": 133
   }
  ]
 },
 {
  "element": "S",
  "z": 16,
  "orbitals": [
   {
    "field_id": "f0016",
    "orbital": "2p",
    "transition_type": "photoelectron",
    "legacy_be": 164
   },
   {
    "field_id": "f0017",
    "orbital": "2s",
    "transition_type": "photoelectron",
    "legacy_be": 228
   }
  ]
 },
 {
  "element": "Cl",
  "z": 17,
  "orbitals": [
   {
    "field_id": "f0018",
    "orbital": "2p",
    "transition_type": "photoelectron",
    "legacy_be": 199
   },
   {
    "field_id": "f0019",
    "orbital": "2s",
    "transition_type": "photoelectron",
    "legacy_be": 270
   }
  ]
 },
 {
  "element": "K",
  "z": 19,
  "orbitals": [
   {
    "field_id": "f0020",
    "orbital": "2p",
    "transition_type": "photoelectron",
    "legacy_be": 293
   },
   {
    "field_id": "f0021",
    "orbital": "2s",
    "transition_type": "photoelectron",
    "legacy_be": 378
   }
  ]
 },
 {
  "element": "Ca",
  "z": 20,
  "orbitals": [
   {
    "field_id": "f0022",
    "orbital": "2p",
    "transition_type": "photoelectron",
    "legacy_be": 347
   }
  ]
 },
 {
  "element": "Ti",
  "z": 22,
  "orbitals": [
   {
    "field_id": "f0023",
    "orbital": "2p",
    "transition_type": "photoelectron",
    "legacy_be": 459
   }
  ]
 },
 {
  "element": "V",
  "z": 23,
  "orbitals": [
   {
    "field_id": "f0024",
    "orbital": "2p",
    "transition_type": "photoelectron",
    "legacy_be": 517
   }
  ]
 },
 {
  "element": "Cr",
  "z": 24,
  "orbitals": [
   {
    "field_id": "f0025",
    "orbital": "2p",
    "transition_type": "photoelectron",
    "legacy_be": 577
   }
  ]
 },
 {
  "element": "Mn",
  "z": 25,
  "orbitals": [
   {
    "field_id": "f0026",
    "orbital": "2p",
    "transition_type": "photoelectron",
    "legacy_be": 641
   }
  ]
 },
 {
  "element": "Fe",
  "z": 26,
  "orbitals": [
   {
    "field_id": "f0027",
    "orbital": "2p",
    "transition_type": "photoelectron",
    "legacy_be": 711
   }
  ]
 },
 {
  "element": "Co",
  "z": 27,
  "orbitals": [
   {
    "field_id": "f0028",
    "orbital": "2p",
    "transition_type": "photoelectron",
    "legacy_be": 778
   }
  ]
 },
 {
  "element": "Ni",
  "z": 28,
  "orbitals": [
   {
    "field_id": "f0029",
    "orbital": "2p",
    "transition_type": "photoelectron",
    "legacy_be": 853
   }
  ]
 },
 {
  "element": "Cu",
  "z": 29,
  "orbitals": [
   {
    "field_id": "f0030",
    "orbital": "2p",
    "transition_type": "photoelectron",
    "legacy_be": 933
   }
  ]
 },
 {
  "element": "Zn",
  "z": 30,
  "orbitals": [
   {
    "field_id": "f0031",
    "orbital": "2p",
    "transition_type": "photoelectron",
    "legacy_be": 1022
   }
  ]
 },
 {
  "element": "Ga",
  "z": 31,
  "orbitals": [
   {
    "field_id": "f0032",
    "orbital": "2p",
    "transition_type": "photoelectron",
    "legacy_be": 1117
   }
  ]
 },
 {
  "element": "Ge",
  "z": 32,
  "orbitals": [
   {
    "field_id": "f0033",
    "orbital": "2p",
    "transition_type": "photoelectron",
    "legacy_be": 1217
   }
  ]
 },
 {
  "element": "As",
  "z": 33,
  "orbitals": [
   {
    "field_id": "f0034",
    "orbital": "3d",
    "transition_type": "photoelectron",
    "legacy_be": 42
   }
  ]
 },
 {
  "element": "Se",
  "z": 34,
  "orbitals": [
   {
    "field_id": "f0035",
    "orbital": "3d",
    "transition_type": "photoelectron",
    "legacy_be": 56
   }
  ]
 },
 {
  "element": "Br",
  "z": 35,
  "orbitals": [
   {
    "field_id": "f0036",
    "orbital": "3d",
    "transition_type": "photoelectron",
    "legacy_be": 69
   }
  ]
 },
 {
  "element": "Sr",
  "z": 38,
  "orbitals": [
   {
    "field_id": "f0037",
    "orbital": "3d",
    "transition_type": "photoelectron",
    "legacy_be": 134
   }
  ]
 },
 {
  "element": "Y",
  "z": 39,
  "orbitals": [
   {
    "field_id": "f0038",
    "orbital": "3d",
    "transition_type": "photoelectron",
    "legacy_be": 157
   }
  ]
 },
 {
  "element": "Zr",
  "z": 40,
  "orbitals": [
   {
    "field_id": "f0039",
    "orbital": "3d",
    "transition_type": "photoelectron",
    "legacy_be": 179
   }
  ]
 },
 {
  "element": "Nb",
  "z": 41,
  "orbitals": [
   {
    "field_id": "f0040",
    "orbital": "3d",
    "transition_type": "photoelectron",
    "legacy_be": 202
   }
  ]
 },
 {
  "element": "Mo",
  "z": 42,
  "orbitals": [
   {
    "field_id": "f0041",
    "orbital": "3d",
    "transition_type": "photoelectron",
    "legacy_be": 228
   }
  ]
 },
 {
  "element": "Ag",
  "z": 47,
  "orbitals": [
   {
    "field_id": "f0042",
    "orbital": "3d",
    "transition_type": "photoelectron",
    "legacy_be": 368
   }
  ]
 },
 {
  "element": "Cd",
  "z": 48,
  "orbitals": [
   {
    "field_id": "f0043",
    "orbital": "3d",
    "transition_type": "photoelectron",
    "legacy_be": 405
   }
  ]
 },
 {
  "element": "In",
  "z": 49,
  "orbitals": [
   {
    "field_id": "f0044",
    "orbital": "3d",
    "transition_type": "photoelectron",
    "legacy_be": 444
   }
  ]
 },
 {
  "element": "Sn",
  "z": 50,
  "orbitals": [
   {
    "field_id": "f0045",
    "orbital": "3d",
    "transition_type": "photoelectron",
    "legacy_be": 485
   }
  ]
 },
 {
  "element": "Sb",
  "z": 51,
  "orbitals": [
   {
    "field_id": "f0046",
    "orbital": "3d",
    "transition_type": "photoelectron",
    "legacy_be": 528
   }
  ]
 },
 {
  "element": "Te",
  "z": 52,
  "orbitals": [
   {
    "field_id": "f0047",
    "orbital": "3d",
    "transition_type": "photoelectron",
    "legacy_be": 573
   }
  ]
 },
 {
  "element": "I",
  "z": 53,
  "orbitals": [
   {
    "field_id": "f0048",
    "orbital": "3d",
    "transition_type": "photoelectron",
    "legacy_be": 619
   }
  ]
 },
 {
  "element": "Ba",
  "z": 56,
  "orbitals": [
   {
    "field_id": "f0049",
    "orbital": "3d",
    "transition_type": "photoelectron",
    "legacy_be": 780
   }
  ]
 },
 {
  "element": "La",
  "z": 57,
  "orbitals": [
   {
    "field_id": "f0050",
    "orbital": "3d",
    "transition_type": "photoelectron",
    "legacy_be": 836
   }
  ]
 },
 {
  "element": "Ce",
  "z": 58,
  "orbitals": [
   {
    "field_id": "f0051",
    "orbital": "3d",
    "transition_type": "photoelectron",
    "legacy_be": 882
   }
  ]
 },
 {
  "element": "Nd",
  "z": 60,
  "orbitals": [
   {
    "field_id": "f0052",
    "orbital": "3d",
    "transition_type": "photoelectron",
    "legacy_be": 982
   }
  ]
 },
 {
  "element": "W",
  "z": 74,
  "orbitals": [
   {
    "field_id": "f0053",
    "orbital": "4f",
    "transition_type": "photoelectron",
    "legacy_be": 31
   }
  ]
 },
 {
  "element": "Pt",
  "z": 78,
  "orbitals": [
   {
    "field_id": "f0054",
    "orbital": "4f",
    "transition_type": "photoelectron",
    "legacy_be": 71
   }
  ]
 },
 {
  "element": "Au",
  "z": 79,
  "orbitals": [
   {
    "field_id": "f0055",
    "orbital": "4f",
    "transition_type": "photoelectron",
    "legacy_be": 84
   }
  ]
 },
 {
  "element": "Pb",
  "z": 82,
  "orbitals": [
   {
    "field_id": "f0056",
    "orbital": "4f",
    "transition_type": "photoelectron",
    "legacy_be": 137
   }
  ]
 },
 {
  "element": "Bi",
  "z": 83,
  "orbitals": [
   {
    "field_id": "f0057",
    "orbital": "4f",
    "transition_type": "photoelectron",
    "legacy_be": 157
   }
  ]
 },
 {
  "element": "Th",
  "z": 90,
  "orbitals": [
   {
    "field_id": "f0058",
    "orbital": "4f",
    "transition_type": "photoelectron",
    "legacy_be": 333
   }
  ]
 },
 {
  "element": "U",
  "z": 92,
  "orbitals": [
   {
    "field_id": "f0059",
    "orbital": "4f",
    "transition_type": "photoelectron",
    "legacy_be": 380
   },
   {
    "field_id": "f0060",
    "orbital": "4d",
    "transition_type": "photoelectron",
    "legacy_be": 736
   },
   {
    "field_id": "f0061",
    "orbital": "5d",
    "transition_type": "photoelectron",
    "legacy_be": 98
   }
  ]
 }
]
