Repository: skyefortier/xps-app

File: data/xps/legacy/chemical-states.json
{
  "schema_version": 1,
  "file_id": "legacy-chemical-states",
  "source": "legacy-embedded-dataset",
  "curation_status": "legacy-unverified",
  "provenance": "Verbatim transcription of the CHEMICAL_STATES constant embedded in templates/index.html (NIST-modal chemical-state table). The 'ref' strings are the legacy editorial citations, kept as-is.",
  "groups": [
    {
      "orbital_key": "C 1s",
      "element": "C",
      "z": 6,
      "z_basis": "definitional",
      "orbital": "1s",
      "states": [
        {
          "id": "legacy-cs-C-1s-0",
          "state": "Graphite/C-C",
          "be_ev": 284.5,
          "ref": "Moulder 1992",
          "source": "legacy-embedded-dataset",
          "tier": "legacy-unverified"
        },
        {
          "id": "legacy-cs-C-1s-1",
          "state": "Adventitious C-C/C-H",
          "be_ev": 284.8,
          "ref": "ISO 19318",
          "source": "legacy-embedded-dataset",
          "tier": "legacy-unverified"
        },
        {
          "id": "legacy-cs-C-1s-2",
          "state": "C-O (alcohol/ether)",
          "be_ev": 286.3,
          "ref": "Beamson 1992",
          "source": "legacy-embedded-dataset",
          "tier": "legacy-unverified"
        },
        {
          "id": "legacy-cs-C-1s-3",
          "state": "C=O (carbonyl)",
          "be_ev": 287.8,
          "ref": "Beamson 1992",
          "source": "legacy-embedded-dataset",
          "tier": "legacy-unverified"
        },
        {
          "id": "legacy-cs-C-1s-4",
          "state": "O-C=O (carboxyl)",
          "be_ev": 288.8,
          "ref": "Beamson 1992",
          "source": "legacy-embedded-dataset",
          "tier": "legacy-unverified"
        },
        {
          "id": "legacy-cs-C-1s-5",
          "state": "π→π* shake-up",
          "be_ev": 290.5,
          "ref": "Moulder 1992",
          "source": "legacy-embedded-dataset",
          "tier": "legacy-unverified"
        },
        {
          "id": "legacy-cs-C-1s-6",
          "state": "CO₃ (carbonate)",
          "be_ev": 289.5,
          "ref": "Moulder 1992",
          "source": "legacy-embedded-dataset",
          "tier": "legacy-unverified"
        },
        {
          "id": "legacy-cs-C-1s-7",
          "state": "CF₂ (PTFE)",
          "be_ev": 292,
          "ref": "Beamson 1992",
          "source": "legacy-embedded-dataset",
          "tier": "legacy-unverified"
        },
        {
          "id": "legacy-cs-C-1s-8",
          "state": "CF₃",
          "be_ev": 293.5,
          "ref": "Beamson 1992",
          "source": "legacy-embedded-dataset",
          "tier": "legacy-unverified"
        }
      ]
    },
    {
      "orbital_key": "O 1s",
      "element": "O",
      "z": 8,
      "z_basis": "definitional",
      "orbital": "1s",
      "states": [
        {
          "id": "legacy-cs-O-1s-0",
          "state": "Metal oxide (M-O)",
          "be_ev": 530,
          "ref": "Moulder 1992",
          "source": "legacy-embedded-dataset",
          "tier": "legacy-unverified"
        },
        {
          "id": "legacy-cs-O-1s-1",
          "state": "Hydroxide (M-OH)",
          "be_ev": 531.5,
          "ref": "Moulder 1992",
          "source": "legacy-embedded-dataset",
          "tier": "legacy-unverified"
        },
        {
          "id": "legacy-cs-O-1s-2",
          "state": "Adsorbed H₂O",
          "be_ev": 533,
          "ref": "Moulder 1992",
          "source": "legacy-embedded-dataset",
          "tier": "legacy-unverified"
        },
        {
          "id": "legacy-cs-O-1s-3",
          "state": "SiO₂",
          "be_ev": 532.9,
          "ref": "Moulder 1992",
          "source": "legacy-embedded-dataset",
          "tier": "legacy-unverified"
        },
        {
          "id": "legacy-cs-O-1s-4",
          "state": "Organic C-O",
          "be_ev": 532.5,
          "ref": "Beamson 1992",
          "source": "legacy-embedded-dataset",
          "tier": "legacy-unverified"
        },
        {
          "id": "legacy-cs-O-1s-5",
          "state": "Organic C=O",
          "be_ev": 531.8,
          "ref": "Beamson 1992",
          "source": "legacy-embedded-dataset",
          "tier": "legacy-unverified"
        }
      ]
    },
    {
      "orbital_key": "N 1s",
      "element": "N",
      "z": 7,
      "z_basis": "definitional",
      "orbital": "1s",
      "states": [
        {
          "id": "legacy-cs-N-1s-0",
          "state": "Metal nitride",
          "be_ev": 397,
          "ref": "Moulder 1992",
          "source": "legacy-embedded-dataset",
          "tier": "legacy-unverified"
        },
        {
          "id": "legacy-cs-N-1s-1",
          "state": "Amine (NH₂)",
          "be_ev": 399.5,
          "ref": "Moulder 1992",
          "source": "legacy-embedded-dataset",
          "tier": "legacy-unverified"
        },
        {
          "id": "legacy-cs-N-1s-2",
          "state": "Amide (N-C=O)",
          "be_ev": 400,
          "ref": "Beamson 1992",
          "source": "legacy-embedded-dataset",
          "tier": "legacy-unverified"
        },
        {
          "id": "legacy-cs-N-1s-3",
          "state": "NH₄⁺ / protonated amine",
          "be_ev": 401.5,
          "ref": "Moulder 1992",
          "source": "legacy-embedded-dataset",
          "tier": "legacy-unverified"
        },
        {
          "id": "legacy-cs-N-1s-4",
          "state": "NO₃ (nitrate)",
          "be_ev": 407,
          "ref": "Moulder 1992",
          "source": "legacy-embedded-dataset",
          "tier": "legacy-unverified"
        }
      ]
    },
    {
      "orbital_key": "Si 2p",
      "element": "Si",
      "z": 14,
      "z_basis": "definitional",
      "orbital": "2p",
      "states": [
        {
          "id": "legacy-cs-Si-2p-0",
          "state": "Si metal",
          "be_ev": 99.3,
          "ref": "Moulder 1992",
          "source": "legacy-embedded-dataset",
          "tier": "legacy-unverified"
        },
        {
          "id": "legacy-cs-Si-2p-1",
          "state": "SiO₂",
          "be_ev": 103.3,
          "ref": "Moulder 1992",
          "source": "legacy-embedded-dataset",
          "tier": "legacy-unverified"
        },
        {
          "id": "legacy-cs-Si-2p-2",
          "state": "Si₃N₄",
          "be_ev": 101.8,
          "ref": "Moulder 1992",
          "source": "legacy-embedded-dataset",
          "tier": "legacy-unverified"
        },
        {
          "id": "legacy-cs-Si-2p-3",
          "state": "SiC",
          "be_ev": 100.4,
          "ref": "Moulder 1992",
          "source": "legacy-embedded-dataset",
          "tier": "legacy-unverified"
        }
      ]
    },
    {
      "orbital_key": "Fe 2p3/2",
      "element": "Fe",
      "z": 26,
      "z_basis": "definitional",
      "orbital": "2p3/2",
      "states": [
        {
          "id": "legacy-cs-Fe-2p32-0",
          "state": "Fe metal",
          "be_ev": 707,
          "ref": "Biesinger 2011",
          "source": "legacy-embedded-dataset",
          "tier": "legacy-unverified"
        },
        {
          "id": "legacy-cs-Fe-2p32-1",
          "state": "FeO (Fe²⁺)",
          "be_ev": 709.5,
          "ref": "Biesinger 2011",
          "source": "legacy-embedded-dataset",
          "tier": "legacy-unverified"
        },
        {
          "id": "legacy-cs-Fe-2p32-2",
          "state": "Fe₂O₃ (Fe³⁺)",
          "be_ev": 710.7,
          "ref": "Biesinger 2011",
          "source": "legacy-embedded-dataset",
          "tier": "legacy-unverified"
        },
        {
          "id": "legacy-cs-Fe-2p32-3",
          "state": "FeOOH",
          "be_ev": 711.3,
          "ref": "Biesinger 2011",
          "source": "legacy-embedded-dataset",
          "tier": "legacy-unverified"
        },
        {
          "id": "legacy-cs-Fe-2p32-4",
          "state": "FeSO₄",
          "be_ev": 712,
          "ref": "Moulder 1992",
          "source": "legacy-embedded-dataset",
          "tier": "legacy-unverified"
        }
      ]
    },
    {
      "orbital_key": "Cu 2p3/2",
      "element": "Cu",
      "z": 29,
      "z_basis": "definitional",
      "orbital": "2p3/2",
      "states": [
        {
          "id": "legacy-cs-Cu-2p32-0",
          "state": "Cu metal",
          "be_ev": 932.6,
          "ref": "Biesinger 2017",
          "source": "legacy-embedded-dataset",
          "tier": "legacy-unverified"
        },
        {
          "id": "legacy-cs-Cu-2p32-1",
          "state": "Cu₂O (Cu⁺)",
          "be_ev": 932.4,
          "ref": "Biesinger 2017",
          "source": "legacy-embedded-dataset",
          "tier": "legacy-unverified"
        },
        {
          "id": "legacy-cs-Cu-2p32-2",
          "state": "CuO (Cu²⁺)",
          "be_ev": 933.6,
          "ref": "Biesinger 2017",
          "source": "legacy-embedded-dataset",
          "tier": "legacy-unverified"
        },
        {
          "id": "legacy-cs-Cu-2p32-3",
          "state": "Cu(OH)₂",
          "be_ev": 934.5,
          "ref": "Biesinger 2017",
          "source": "legacy-embedded-dataset",
          "tier": "legacy-unverified"
        }
      ]
    },
    {
      "orbital_key": "Ti 2p3/2",
      "element": "Ti",
      "z": 22,
      "z_basis": "definitional",
      "orbital": "2p3/2",
      "states": [
        {
          "id": "legacy-cs-Ti-2p32-0",
          "state": "Ti metal",
          "be_ev": 454,
          "ref": "Moulder 1992",
          "source": "legacy-embedded-dataset",
          "tier": "legacy-unverified"
        },
        {
          "id": "legacy-cs-Ti-2p32-1",
          "state": "TiO₂ (Ti⁴⁺)",
          "be_ev": 458.8,
          "ref": "Moulder 1992",
          "source": "legacy-embedded-dataset",
          "tier": "legacy-unverified"
        },
        {
          "id": "legacy-cs-Ti-2p32-2",
          "state": "Ti₂O₃ (Ti³⁺)",
          "be_ev": 457.1,
          "ref": "Moulder 1992",
          "source": "legacy-embedded-dataset",
          "tier": "legacy-unverified"
        },
        {
          "id": "legacy-cs-Ti-2p32-3",
          "state": "TiN",
          "be_ev": 455.8,
          "ref": "Moulder 1992",
          "source": "legacy-embedded-dataset",
          "tier": "legacy-unverified"
        }
      ]
    },
    {
      "orbital_key": "U 4f7/2",
      "element": "U",
      "z": 92,
      "z_basis": "definitional",
      "orbital": "4f7/2",
      "states": [
        {
          "id": "legacy-cs-U-4f72-0",
          "state": "U metal",
          "be_ev": 377.3,
          "ref": "Moulder 1992",
          "source": "legacy-embedded-dataset",
          "tier": "legacy-unverified"
        },
        {
          "id": "legacy-cs-U-4f72-1",
          "state": "UO₂ (U⁴⁺)",
          "be_ev": 380,
          "ref": "Ilton 2007",
          "source": "legacy-embedded-dataset",
          "tier": "legacy-unverified"
        },
        {
          "id": "legacy-cs-U-4f72-2",
          "state": "U₃O₈ (mixed)",
          "be_ev": 380.8,
          "ref": "Ilton 2007",
          "source": "legacy-embedded-dataset",
          "tier": "legacy-unverified"
        },
        {
          "id": "legacy-cs-U-4f72-3",
          "state": "UO₃ (U⁶⁺)",
          "be_ev": 381.5,
          "ref": "Ilton 2007",
          "source": "legacy-embedded-dataset",
          "tier": "legacy-unverified"
        },
        {
          "id": "legacy-cs-U-4f72-4",
          "state": "UCl₄",
          "be_ev": 380.2,
          "ref": "Fortier 2026",
          "source": "legacy-embedded-dataset",
          "tier": "legacy-unverified"
        }
      ]
    },
    {
      "orbital_key": "Cl 2p3/2",
      "element": "Cl",
      "z": 17,
      "z_basis": "definitional",
      "orbital": "2p3/2",
      "states": [
        {
          "id": "legacy-cs-Cl-2p32-0",
          "state": "Organic Cl (C-Cl)",
          "be_ev": 200.3,
          "ref": "Moulder 1992",
          "source": "legacy-embedded-dataset",
          "tier": "legacy-unverified"
        },
        {
          "id": "legacy-cs-Cl-2p32-1",
          "state": "Metal chloride",
          "be_ev": 198.5,
          "ref": "Moulder 1992",
          "source": "legacy-embedded-dataset",
          "tier": "legacy-unverified"
        },
        {
          "id": "legacy-cs-Cl-2p32-2",
          "state": "ClO₄⁻ (perchlorate)",
          "be_ev": 207.5,
          "ref": "Moulder 1992",
          "source": "legacy-embedded-dataset",
          "tier": "legacy-unverified"
        }
      ]
    },
    {
      "orbital_key": "Au 4f7/2",
      "element": "Au",
      "z": 79,
      "z_basis": "definitional",
      "orbital": "4f7/2",
      "states": [
        {
          "id": "legacy-cs-Au-4f72-0",
          "state": "Au metal",
          "be_ev": 84,
          "ref": "Moulder 1992",
          "source": "legacy-embedded-dataset",
          "tier": "legacy-unverified"
        },
        {
          "id": "legacy-cs-Au-4f72-1",
          "state": "Au₂O₃ (Au³⁺)",
          "be_ev": 85.8,
          "ref": "Moulder 1992",
          "source": "legacy-embedded-dataset",
          "tier": "legacy-unverified"
        },
        {
          "id": "legacy-cs-Au-4f72-2",
          "state": "AuCl₃",
          "be_ev": 86.5,
          "ref": "Moulder 1992",
          "source": "legacy-embedded-dataset",
          "tier": "legacy-unverified"
        }
      ]
    },
    {
      "orbital_key": "S 2p3/2",
      "element": "S",
      "z": 16,
      "z_basis": "definitional",
      "orbital": "2p3/2",
      "states": [
        {
          "id": "legacy-cs-S-2p32-0",
          "state": "Thiol (S-H)",
          "be_ev": 163,
          "ref": "Moulder 1992",
          "source": "legacy-embedded-dataset",
          "tier": "legacy-unverified"
        },
        {
          "id": "legacy-cs-S-2p32-1",
          "state": "Sulfide (S²⁻)",
          "be_ev": 161.5,
          "ref": "Moulder 1992",
          "source": "legacy-embedded-dataset",
          "tier": "legacy-unverified"
        },
        {
          "id": "legacy-cs-S-2p32-2",
          "state": "Sulfate (SO₄²⁻)",
          "be_ev": 169,
          "ref": "Moulder 1992",
          "source": "legacy-embedded-dataset",
          "tier": "legacy-unverified"
        },
        {
          "id": "legacy-cs-S-2p32-3",
          "state": "Sulfite (SO₃²⁻)",
          "be_ev": 166.5,
          "ref": "Moulder 1992",
          "source": "legacy-embedded-dataset",
          "tier": "legacy-unverified"
        }
      ]
    }
  ]
}

File: data/xps/legacy/corrections.json
{
 "schema_version": 1,
 "file_id": "legacy-curated-crossreference",
 "source": "legacy-embedded-dataset",
 "description": "Stage 9 CROSS-REFERENCE (NOT applied as overwrites). Maps each legacy survey observation to its curated elemental-metal nominal. Per policy, metal and compound values are DISTINCT source observations, not competing corrections: the legacy compound/oxide value (e.g. Ti ~459, U(IV) ~380) is PRESERVED verbatim as a valid observation; the curated elemental-metal nominal (e.g. Ti 453.9, U 377.3) is surfaced separately by the curated overlay, labeled as elemental, alongside the full searchable chemical-state range. The runtime legacy survey-marker path stays verbatim; this file documents the metal<->compound relationship for the evidence report and tier display only.",
 "note": "effective_marker_be = the value the survey-marker path uses. For photoelectron corrections it is the corrected BE; for Auger it stays at the legacy apparent-BE (the corrected value is KINETIC energy, recorded separately, not a BE marker).",
 "crossrefs": [
  {
   "field_id": "f0003",
   "element": "C",
   "orbital": "1s",
   "legacy_be": 285,
   "source": "nist-srd-20",
   "basis": "curated-nominal",
   "curated_orbital": "1s",
   "tier": "curated-hand-verified",
   "relationship": "distinct-observation",
   "legacy_observation_kind": "legacy-value",
   "curated_elemental_nominal": 284.44
  },
  {
   "field_id": "f0005",
   "element": "O",
   "orbital": "1s",
   "legacy_be": 531,
   "source": "nist-srd-20",
   "basis": "curated-nominal",
   "curated_orbital": "1s",
   "tier": "curated-hand-verified",
   "relationship": "distinct-observation",
   "legacy_observation_kind": "legacy-value",
   "curated_elemental_nominal": 531.4
  },
  {
   "field_id": "f0009",
   "element": "Na",
   "orbital": "KLL",
   "legacy_be": 497,
   "source": "nist-srd-20",
   "basis": "auger-ke-frame",
   "tier": "transcription-corroborated",
   "note": "KINETIC energy; apparent BE computed at display",
   "auger_ke": 994.4,
   "marker_note": "Auger: marker stays at legacy apparent-BE; corrected KINETIC energy recorded for overlay (apparent BE = hv-KE-wf at display).",
   "relationship": "distinct-observation",
   "legacy_observation_kind": "auger-apparent-be",
   "curated_elemental_nominal": 994.4
  },
  {
   "field_id": "f0011",
   "element": "Mg",
   "orbital": "KLL",
   "legacy_be": 306,
   "source": "nist-srd-20",
   "basis": "auger-ke-frame",
   "tier": "transcription-corroborated",
   "note": "KINETIC energy; apparent BE computed at display",
   "auger_ke": 1185.65,
   "marker_note": "Auger: marker stays at legacy apparent-BE; corrected KINETIC energy recorded for overlay (apparent BE = hv-KE-wf at display).",
   "relationship": "distinct-observation",
   "legacy_observation_kind": "auger-apparent-be",
   "curated_elemental_nominal": 1185.65
  },
  {
   "field_id": "f0015",
   "element": "P",
   "orbital": "2p",
   "legacy_be": 133,
   "source": "nist-srd-20",
   "basis": "elemental-nominal-with-oxidation-range",
   "region": [
    129.4,
    134.5
   ],
   "tier": "transcription-corroborated",
   "relationship": "distinct-observation",
   "legacy_observation_kind": "compound-or-oxide",
   "curated_elemental_nominal": 130.15
  },
  {
   "field_id": "f0018",
   "element": "Cl",
   "orbital": "2p",
   "legacy_be": 199,
   "source": "nist-srd-20",
   "basis": "curated-nominal",
   "curated_orbital": "2p3/2",
   "tier": "curated-hand-verified",
   "relationship": "distinct-observation",
   "legacy_observation_kind": "legacy-value",
   "curated_elemental_nominal": 198.3
  },
  {
   "field_id": "f0023",
   "element": "Ti",
   "orbital": "2p",
   "legacy_be": 459,
   "source": "nist-srd-20",
   "basis": "elemental-nominal-with-oxidation-range",
   "region": [
    452.7,
    460.5
   ],
   "tier": "transcription-corroborated",
   "relationship": "distinct-observation",
   "legacy_observation_kind": "compound-or-oxide",
   "curated_elemental_nominal": 453.89
  },
  {
   "field_id": "f0024",
   "element": "V",
   "orbital": "2p",
   "legacy_be": 517,
   "source": "nist-srd-20",
   "basis": "elemental-nominal-with-oxidation-range",
   "region": [
    511.6,
    518.5
   ],
   "tier": "transcription-corroborated",
   "relationship": "distinct-observation",
   "legacy_observation_kind": "compound-or-oxide",
   "curated_elemental_nominal": 512.4
  },
  {
   "field_id": "f0025",
   "element": "Cr",
   "orbital": "2p",
   "legacy_be": 577,
   "source": "nist-srd-20",
   "basis": "elemental-nominal-with-oxidation-range",
   "region": [
    573.3,
    578.5
   ],
   "tier": "transcription-corroborated",
   "relationship": "distinct-observation",
   "legacy_observation_kind": "compound-or-oxide",
   "curated_elemental_nominal": 574.26
  },
  {
   "field_id": "f0027",
   "element": "Fe",
   "orbital": "2p",
   "legacy_be": 711,
   "source": "nist-srd-20",
   "basis": "elemental-nominal-with-oxidation-range",
   "region": [
    706.0,
    712.5
   ],
   "tier": "transcription-corroborated",
   "relationship": "distinct-observation",
   "legacy_observation_kind": "compound-or-oxide",
   "curated_elemental_nominal": 706.92
  },
  {
   "field_id": "f0030",
   "element": "Cu",
   "orbital": "2p",
   "legacy_be": 933,
   "source": "nist-srd-20",
   "basis": "curated-nominal",
   "curated_orbital": "2p3/2",
   "tier": "curated-hand-verified",
   "relationship": "distinct-observation",
   "legacy_observation_kind": "legacy-value",
   "curated_elemental_nominal": 932.67
  },
  {
   "field_id": "f0040",
   "element": "Nb",
   "orbital": "3d",
   "legacy_be": 202,
   "source": "nist-srd-20",
   "basis": "curated-nominal",
   "curated_orbital": "3d5/2",
   "tier": "curated-hand-verified",
   "relationship": "distinct-observation",
   "legacy_observation_kind": "legacy-value",
   "curated_elemental_nominal": 202.31
  },
  {
   "field_id": "f0059",
   "element": "U",
   "orbital": "4f",
   "legacy_be": 380,
   "source": "nist-srd-20",
   "basis": "curated-nominal",
   "curated_orbital": "4f7/2",
   "tier": "curated-hand-verified",
   "relationship": "distinct-observation",
   "legacy_observation_kind": "legacy-value",
   "curated_elemental_nominal": 377.3
  },
  {
   "field_id": "f0060",
   "element": "U",
   "orbital": "4d",
   "legacy_be": 736,
   "source": "nist-srd-20",
   "basis": "curated-nominal",
   "curated_orbital": "4d5/2",
   "tier": "curated-hand-verified",
   "relationship": "distinct-observation",
   "legacy_observation_kind": "legacy-value",
   "curated_elemental_nominal": 736.4
  },
  {
   "field_id": "f0061",
   "element": "U",
   "orbital": "5d",
   "legacy_be": 98,
   "source": "nist-srd-20",
   "basis": "curated-nominal",
   "curated_orbital": "5d5/2",
   "tier": "curated-hand-verified",
   "relationship": "distinct-observation",
   "legacy_observation_kind": "legacy-value",
   "curated_elemental_nominal": 94.0
  }
 ]
}

File: data/xps/legacy/schema.json
{
  "$schema": "https://json-schema.org/draft/2020-12/schema",
  "$id": "xps-legacy-schema-v1",
  "title": "XPS Fitting Studio legacy reference data (verbatim transcription)",
  "description": "Schema for the verbatim transcription of the legacy XPS_ELEMENTS (survey-lines.json) and CHEMICAL_STATES (chemical-states.json) constants. These are rounded, single-value, origin-unsourced legacy values tagged tier 'legacy-unverified'. Kept structurally separate from the curated dataset so the unified accessor can present per-field tiers honestly. The loader (xps_reference.py) enforces unique ids and source-id resolution.",

  "$defs": {
    "legacySurveyFile": {
      "type": "object",
      "additionalProperties": false,
      "required": ["schema_version", "file_id", "source", "curation_status", "provenance", "elements"],
      "properties": {
        "schema_version": { "const": 1 },
        "file_id": { "const": "legacy-survey-lines" },
        "source": { "const": "legacy-embedded-dataset" },
        "curation_status": { "const": "legacy-unverified" },
        "provenance": { "type": "string", "minLength": 8 },
        "elements": { "type": "array", "items": { "$ref": "#/$defs/legacyElement" } }
      }
    },

    "legacyElement": {
      "type": "object",
      "additionalProperties": false,
      "required": ["symbol", "z", "z_basis", "name", "lines"],
      "properties": {
        "symbol": { "type": "string", "pattern": "^[A-Z][a-z]?$" },
        "z": { "type": "integer", "minimum": 1, "maximum": 118 },
        "z_basis": { "const": "definitional" },
        "name": { "type": "string", "minLength": 1 },
        "lines": { "type": "array", "minItems": 1, "items": { "$ref": "#/$defs/legacyLine" } }
      }
    },

    "legacyLine": {
      "type": "object",
      "additionalProperties": false,
      "required": ["id", "orbital", "transition_type", "be_ev", "be_basis", "source", "tier"],
      "properties": {
        "id": { "type": "string", "pattern": "^legacy-[A-Z][a-z]?-[A-Za-z0-9/]+$" },
        "orbital": { "type": "string", "minLength": 1 },
        "transition_type": { "enum": ["photoelectron", "auger"] },
        "be_ev": {
          "description": "VERBATIM legacy marker position in eV (apparent BE on the survey axis). For Auger lines this is the legacy BE marker position, NOT a kinetic energy.",
          "type": "number", "minimum": 0, "maximum": 3000
        },
        "be_basis": { "const": "legacy-marker-position" },
        "source": { "const": "legacy-embedded-dataset" },
        "tier": { "const": "legacy-unverified" }
      }
    },

    "legacyChemStatesFile": {
      "type": "object",
      "additionalProperties": false,
      "required": ["schema_version", "file_id", "source", "curation_status", "provenance", "groups"],
      "properties": {
        "schema_version": { "const": 1 },
        "file_id": { "const": "legacy-chemical-states" },
        "source": { "const": "legacy-embedded-dataset" },
        "curation_status": { "const": "legacy-unverified" },
        "provenance": { "type": "string", "minLength": 8 },
        "groups": { "type": "array", "items": { "$ref": "#/$defs/legacyChemGroup" } }
      }
    },

    "legacyChemGroup": {
      "type": "object",
      "additionalProperties": false,
      "required": ["orbital_key", "element", "z", "z_basis", "orbital", "states"],
      "properties": {
        "orbital_key": { "type": "string", "minLength": 2 },
        "element": { "type": "string", "pattern": "^[A-Z][a-z]?$" },
        "z": { "type": "integer", "minimum": 1, "maximum": 118 },
        "z_basis": { "const": "definitional" },
        "orbital": { "type": "string", "minLength": 1 },
        "states": { "type": "array", "minItems": 1, "items": { "$ref": "#/$defs/legacyChemState" } }
      }
    },

    "legacyChemState": {
      "type": "object",
      "additionalProperties": false,
      "required": ["id", "state", "be_ev", "ref", "source", "tier"],
      "properties": {
        "id": { "type": "string", "pattern": "^legacy-cs-" },
        "state": { "type": "string", "minLength": 1 },
        "be_ev": { "type": "number", "minimum": 0, "maximum": 3000 },
        "ref": {
          "description": "Legacy editorial citation string (free text, e.g. 'Moulder 1992'). NOT a sources.json id.",
          "type": "string", "minLength": 1
        },
        "source": { "const": "legacy-embedded-dataset" },
        "tier": { "const": "legacy-unverified" }
      }
    }
  }
}

File: data/xps/legacy/survey-lines.json
{
  "schema_version": 1,
  "file_id": "legacy-survey-lines",
  "source": "legacy-embedded-dataset",
  "curation_status": "legacy-unverified",
  "provenance": "Verbatim transcription of the XPS_ELEMENTS constant embedded in templates/index.html (rounded single-value survey-marker positions, unsourced in origin). Auger (KLL) lines kept as legacy BE marker positions, not converted to kinetic energy.",
  "content_sha256": "6ffe72971fd8d6a2cf4587c6b54b35751ceabc2e171ff49b39dc16a89ec732c8",
  "elements": [
    {
      "symbol": "Li",
      "z": 3,
      "z_basis": "definitional",
      "name": "Lithium",
      "lines": [
        {
          "id": "legacy-Li-1s",
          "orbital": "1s",
          "transition_type": "photoelectron",
          "be_ev": 55,
          "be_basis": "legacy-marker-position",
          "source": "legacy-embedded-dataset",
          "tier": "legacy-unverified"
        }
      ]
    },
    {
      "symbol": "Be",
      "z": 4,
      "z_basis": "definitional",
      "name": "Beryllium",
      "lines": [
        {
          "id": "legacy-Be-1s",
          "orbital": "1s",
          "transition_type": "photoelectron",
          "be_ev": 112,
          "be_basis": "legacy-marker-position",
          "source": "legacy-embedded-dataset",
          "tier": "legacy-unverified"
        }
      ]
    },
    {
      "symbol": "B",
      "z": 5,
      "z_basis": "definitional",
      "name": "Boron",
      "lines": [
        {
          "id": "legacy-B-1s",
          "orbital": "1s",
          "transition_type": "photoelectron",
          "be_ev": 188,
          "be_basis": "legacy-marker-position",
          "source": "legacy-embedded-dataset",
          "tier": "legacy-unverified"
        }
      ]
    },
    {
      "symbol": "C",
      "z": 6,
      "z_basis": "definitional",
      "name": "Carbon",
      "lines": [
        {
          "id": "legacy-C-1s",
          "orbital": "1s",
          "transition_type": "photoelectron",
          "be_ev": 285,
          "be_basis": "legacy-marker-position",
          "source": "legacy-embedded-dataset",
          "tier": "legacy-unverified"
        }
      ]
    },
    {
      "symbol": "N",
      "z": 7,
      "z_basis": "definitional",
      "name": "Nitrogen",
      "lines": [
        {
          "id": "legacy-N-1s",
          "orbital": "1s",
          "transition_type": "photoelectron",
          "be_ev": 399,
          "be_basis": "legacy-marker-position",
          "source": "legacy-embedded-dataset",
          "tier": "legacy-unverified"
        }
      ]
    },
    {
      "symbol": "O",
      "z": 8,
      "z_basis": "definitional",
      "name": "Oxygen",
      "lines": [
        {
          "id": "legacy-O-1s",
          "orbital": "1s",
          "transition_type": "photoelectron",
          "be_ev": 531,
          "be_basis": "legacy-marker-position",
          "source": "legacy-embedded-dataset",
          "tier": "legacy-unverified"
        },
        {
          "id": "legacy-O-KLL",
          "orbital": "KLL",
          "transition_type": "auger",
          "be_ev": 978,
          "be_basis": "legacy-marker-position",
          "source": "legacy-embedded-dataset",
          "tier": "legacy-unverified"
        }
      ]
    },
    {
      "symbol": "F",
      "z": 9,
      "z_basis": "definitional",
      "name": "Fluorine",
      "lines": [
        {
          "id": "legacy-F-1s",
          "orbital": "1s",
          "transition_type": "photoelectron",
          "be_ev": 685,
          "be_basis": "legacy-marker-position",
          "source": "legacy-embedded-dataset",
          "tier": "legacy-unverified"
        }
      ]
    },
    {
      "symbol": "Na",
      "z": 11,
      "z_basis": "definitional",
      "name": "Sodium",
      "lines": [
        {
          "id": "legacy-Na-1s",
          "orbital": "1s",
          "transition_type": "photoelectron",
          "be_ev": 1072,
          "be_basis": "legacy-marker-position",
          "source": "legacy-embedded-dataset",
          "tier": "legacy-unverified"
        },
        {
          "id": "legacy-Na-KLL",
          "orbital": "KLL",
          "transition_type": "auger",
          "be_ev": 497,
          "be_basis": "legacy-marker-position",
          "source": "legacy-embedded-dataset",
          "tier": "legacy-unverified"
        }
      ]
    },
    {
      "symbol": "Mg",
      "z": 12,
      "z_basis": "definitional",
      "name": "Magnesium",
      "lines": [
        {
          "id": "legacy-Mg-1s",
          "orbital": "1s",
          "transition_type": "photoelectron",
          "be_ev": 1304,
          "be_basis": "legacy-marker-position",
          "source": "legacy-embedded-dataset",
          "tier": "legacy-unverified"
        },
        {
          "id": "legacy-Mg-KLL",
          "orbital": "KLL",
          "transition_type": "auger",
          "be_ev": 306,
          "be_basis": "legacy-marker-position",
          "source": "legacy-embedded-dataset",
          "tier": "legacy-unverified"
        }
      ]
    },
    {
      "symbol": "Al",
      "z": 13,
      "z_basis": "definitional",
      "name": "Aluminium",
      "lines": [
        {
          "id": "legacy-Al-2p",
          "orbital": "2p",
          "transition_type": "photoelectron",
          "be_ev": 73,
          "be_basis": "legacy-marker-position",
          "source": "legacy-embedded-dataset",
          "tier": "legacy-unverified"
        }
      ]
    },
    {
      "symbol": "Si",
      "z": 14,
      "z_basis": "definitional",
      "name": "Silicon",
      "lines": [
        {
          "id": "legacy-Si-2p",
          "orbital": "2p",
          "transition_type": "photoelectron",
          "be_ev": 99,
          "be_basis": "legacy-marker-position",
          "source": "legacy-embedded-dataset",
          "tier": "legacy-unverified"
        },
        {
          "id": "legacy-Si-2s",
          "orbital": "2s",
          "transition_type": "photoelectron",
          "be_ev": 150,
          "be_basis": "legacy-marker-position",
          "source": "legacy-embedded-dataset",
          "tier": "legacy-unverified"
        }
      ]
    },
    {
      "symbol": "P",
      "z": 15,
      "z_basis": "definitional",
      "name": "Phosphorus",
      "lines": [
        {
          "id": "legacy-P-2p",
          "orbital": "2p",
          "transition_type": "photoelectron",
          "be_ev": 133,
          "be_basis": "legacy-marker-position",
          "source": "legacy-embedded-dataset",
          "tier": "legacy-unverified"
        }
      ]
    },
    {
      "symbol": "S",
      "z": 16,
      "z_basis": "definitional",
      "name": "Sulfur",
      "lines": [
        {
          "id": "legacy-S-2p",
          "orbital": "2p",
          "transition_type": "photoelectron",
          "be_ev": 164,
          "be_basis": "legacy-marker-position",
          "source": "legacy-embedded-dataset",
          "tier": "legacy-unverified"
        },
        {
          "id": "legacy-S-2s",
          "orbital": "2s",
          "transition_type": "photoelectron",
          "be_ev": 228,
          "be_basis": "legacy-marker-position",
          "source": "legacy-embedded-dataset",
          "tier": "legacy-unverified"
        }
      ]
    },
    {
      "symbol": "Cl",
      "z": 17,
      "z_basis": "definitional",
      "name": "Chlorine",
      "lines": [
        {
          "id": "legacy-Cl-2p",
          "orbital": "2p",
          "transition_type": "photoelectron",
          "be_ev": 199,
          "be_basis": "legacy-marker-position",
          "source": "legacy-embedded-dataset",
          "tier": "legacy-unverified"
        },
        {
          "id": "legacy-Cl-2s",
          "orbital": "2s",
          "transition_type": "photoelectron",
          "be_ev": 270,
          "be_basis": "legacy-marker-position",
          "source": "legacy-embedded-dataset",
          "tier": "legacy-unverified"
        }
      ]
    },
    {
      "symbol": "K",
      "z": 19,
      "z_basis": "definitional",
      "name": "Potassium",
      "lines": [
        {
          "id": "legacy-K-2p",
          "orbital": "2p",
          "transition_type": "photoelectron",
          "be_ev": 293,
          "be_basis": "legacy-marker-position",
          "source": "legacy-embedded-dataset",
          "tier": "legacy-unverified"
        },
        {
          "id": "legacy-K-2s",
          "orbital": "2s",
          "transition_type": "photoelectron",
          "be_ev": 378,
          "be_basis": "legacy-marker-position",
          "source": "legacy-embedded-dataset",
          "tier": "legacy-unverified"
        }
      ]
    },
    {
      "symbol": "Ca",
      "z": 20,
      "z_basis": "definitional",
      "name": "Calcium",
      "lines": [
        {
          "id": "legacy-Ca-2p",
          "orbital": "2p",
          "transition_type": "photoelectron",
          "be_ev": 347,
          "be_basis": "legacy-marker-position",
          "source": "legacy-embedded-dataset",
          "tier": "legacy-unverified"
        }
      ]
    },
    {
      "symbol": "Ti",
      "z": 22,
      "z_basis": "definitional",
      "name": "Titanium",
      "lines": [
        {
          "id": "legacy-Ti-2p",
          "orbital": "2p",
          "transition_type": "photoelectron",
          "be_ev": 459,
          "be_basis": "legacy-marker-position",
          "source": "legacy-embedded-dataset",
          "tier": "legacy-unverified"
        }
      ]
    },
    {
      "symbol": "V",
      "z": 23,
      "z_basis": "definitional",
      "name": "Vanadium",
      "lines": [
        {
          "id": "legacy-V-2p",
          "orbital": "2p",
          "transition_type": "photoelectron",
          "be_ev": 517,
          "be_basis": "legacy-marker-position",
          "source": "legacy-embedded-dataset",
          "tier": "legacy-unverified"
        }
      ]
    },
    {
      "symbol": "Cr",
      "z": 24,
      "z_basis": "definitional",
      "name": "Chromium",
      "lines": [
        {
          "id": "legacy-Cr-2p",
          "orbital": "2p",
          "transition_type": "photoelectron",
          "be_ev": 577,
          "be_basis": "legacy-marker-position",
          "source": "legacy-embedded-dataset",
          "tier": "legacy-unverified"
        }
      ]
    },
    {
      "symbol": "Mn",
      "z": 25,
      "z_basis": "definitional",
      "name": "Manganese",
      "lines": [
        {
          "id": "legacy-Mn-2p",
          "orbital": "2p",
          "transition_type": "photoelectron",
          "be_ev": 641,
          "be_basis": "legacy-marker-position",
          "source": "legacy-embedded-dataset",
          "tier": "legacy-unverified"
        }
      ]
    },
    {
      "symbol": "Fe",
      "z": 26,
      "z_basis": "definitional",
      "name": "Iron",
      "lines": [
        {
          "id": "legacy-Fe-2p",
          "orbital": "2p",
          "transition_type": "photoelectron",
          "be_ev": 711,
          "be_basis": "legacy-marker-position",
          "source": "legacy-embedded-dataset",
          "tier": "legacy-unverified"
        }
      ]
    },
    {
      "symbol": "Co",
      "z": 27,
      "z_basis": "definitional",
      "name": "Cobalt",
      "lines": [
        {
          "id": "legacy-Co-2p",
          "orbital": "2p",
          "transition_type": "photoelectron",
          "be_ev": 778,
          "be_basis": "legacy-marker-position",
          "source": "legacy-embedded-dataset",
          "tier": "legacy-unverified"
        }
      ]
    },
    {
      "symbol": "Ni",
      "z": 28,
      "z_basis": "definitional",
      "name": "Nickel",
      "lines": [
        {
          "id": "legacy-Ni-2p",
          "orbital": "2p",
          "transition_type": "photoelectron",
          "be_ev": 853,
          "be_basis": "legacy-marker-position",
          "source": "legacy-embedded-dataset",
          "tier": "legacy-unverified"
        }
      ]
    },
    {
      "symbol": "Cu",
      "z": 29,
      "z_basis": "definitional",
      "name": "Copper",
      "lines": [
        {
          "id": "legacy-Cu-2p",
          "orbital": "2p",
          "transition_type": "photoelectron",
          "be_ev": 933,
          "be_basis": "legacy-marker-position",
          "source": "legacy-embedded-dataset",
          "tier": "legacy-unverified"
        }
      ]
    },
    {
      "symbol": "Zn",
      "z": 30,
      "z_basis": "definitional",
      "name": "Zinc",
      "lines": [
        {
          "id": "legacy-Zn-2p",
          "orbital": "2p",
          "transition_type": "photoelectron",
          "be_ev": 1022,
          "be_basis": "legacy-marker-position",
          "source": "legacy-embedded-dataset",
          "tier": "legacy-unverified"
        }
      ]
    },
    {
      "symbol": "Ga",
      "z": 31,
      "z_basis": "definitional",
      "name": "Gallium",
      "lines": [
        {
          "id": "legacy-Ga-2p",
          "orbital": "2p",
          "transition_type": "photoelectron",
          "be_ev": 1117,
          "be_basis": "legacy-marker-position",
          "source": "legacy-embedded-dataset",
          "tier": "legacy-unverified"
        }
      ]
    },
    {
      "symbol": "Ge",
      "z": 32,
      "z_basis": "definitional",
      "name": "Germanium",
      "lines": [
        {
          "id": "legacy-Ge-2p",
          "orbital": "2p",
          "transition_type": "photoelectron",
          "be_ev": 1217,
          "be_basis": "legacy-marker-position",
          "source": "legacy-embedded-dataset",
          "tier": "legacy-unverified"
        }
      ]
    },
    {
      "symbol": "As",
      "z": 33,
      "z_basis": "definitional",
      "name": "Arsenic",
      "lines": [
        {
          "id": "legacy-As-3d",
          "orbital": "3d",
          "transition_type": "photoelectron",
          "be_ev": 42,
          "be_basis": "legacy-marker-position",
          "source": "legacy-embedded-dataset",
          "tier": "legacy-unverified"
        }
      ]
    },
    {
      "symbol": "Se",
      "z": 34,
      "z_basis": "definitional",
      "name": "Selenium",
      "lines": [
        {
          "id": "legacy-Se-3d",
          "orbital": "3d",
          "transition_type": "photoelectron",
          "be_ev": 56,
          "be_basis": "legacy-marker-position",
          "source": "legacy-embedded-dataset",
          "tier": "legacy-unverified"
        }
      ]
    },
    {
      "symbol": "Br",
      "z": 35,
      "z_basis": "definitional",
      "name": "Bromine",
      "lines": [
        {
          "id": "legacy-Br-3d",
          "orbital": "3d",
          "transition_type": "photoelectron",
          "be_ev": 69,
          "be_basis": "legacy-marker-position",
          "source": "legacy-embedded-dataset",
          "tier": "legacy-unverified"
        }
      ]
    },
    {
      "symbol": "Sr",
      "z": 38,
      "z_basis": "definitional",
      "name": "Strontium",
      "lines": [
        {
          "id": "legacy-Sr-3d",
          "orbital": "3d",
          "transition_type": "photoelectron",
          "be_ev": 134,
          "be_basis": "legacy-marker-position",
          "source": "legacy-embedded-dataset",
          "tier": "legacy-unverified"
        }
      ]
    },
    {
      "symbol": "Y",
      "z": 39,
      "z_basis": "definitional",
      "name": "Yttrium",
      "lines": [
        {
          "id": "legacy-Y-3d",
          "orbital": "3d",
          "transition_type": "photoelectron",
          "be_ev": 157,
          "be_basis": "legacy-marker-position",
          "source": "legacy-embedded-dataset",
          "tier": "legacy-unverified"
        }
      ]
    },
    {
      "symbol": "Zr",
      "z": 40,
      "z_basis": "definitional",
      "name": "Zirconium",
      "lines": [
        {
          "id": "legacy-Zr-3d",
          "orbital": "3d",
          "transition_type": "photoelectron",
          "be_ev": 179,
          "be_basis": "legacy-marker-position",
          "source": "legacy-embedded-dataset",
          "tier": "legacy-unverified"
        }
      ]
    },
    {
      "symbol": "Nb",
      "z": 41,
      "z_basis": "definitional",
      "name": "Niobium",
      "lines": [
        {
          "id": "legacy-Nb-3d",
          "orbital": "3d",
          "transition_type": "photoelectron",
          "be_ev": 202,
          "be_basis": "legacy-marker-position",
          "source": "legacy-embedded-dataset",
          "tier": "legacy-unverified"
        }
      ]
    },
    {
      "symbol": "Mo",
      "z": 42,
      "z_basis": "definitional",
      "name": "Molybdenum",
      "lines": [
        {
          "id": "legacy-Mo-3d",
          "orbital": "3d",
          "transition_type": "photoelectron",
          "be_ev": 228,
          "be_basis": "legacy-marker-position",
          "source": "legacy-embedded-dataset",
          "tier": "legacy-unverified"
        }
      ]
    },
    {
      "symbol": "Ag",
      "z": 47,
      "z_basis": "definitional",
      "name": "Silver",
      "lines": [
        {
          "id": "legacy-Ag-3d",
          "orbital": "3d",
          "transition_type": "photoelectron",
          "be_ev": 368,
          "be_basis": "legacy-marker-position",
          "source": "legacy-embedded-dataset",
          "tier": "legacy-unverified"
        }
      ]
    },
    {
      "symbol": "Cd",
      "z": 48,
      "z_basis": "definitional",
      "name": "Cadmium",
      "lines": [
        {
          "id": "legacy-Cd-3d",
          "orbital": "3d",
          "transition_type": "photoelectron",
          "be_ev": 405,
          "be_basis": "legacy-marker-position",
          "source": "legacy-embedded-dataset",
          "tier": "legacy-unverified"
        }
      ]
    },
    {
      "symbol": "In",
      "z": 49,
      "z_basis": "definitional",
      "name": "Indium",
      "lines": [
        {
          "id": "legacy-In-3d",
          "orbital": "3d",
          "transition_type": "photoelectron",
          "be_ev": 444,
          "be_basis": "legacy-marker-position",
          "source": "legacy-embedded-dataset",
          "tier": "legacy-unverified"
        }
      ]
    },
    {
      "symbol": "Sn",
      "z": 50,
      "z_basis": "definitional",
      "name": "Tin",
      "lines": [
        {
          "id": "legacy-Sn-3d",
          "orbital": "3d",
          "transition_type": "photoelectron",
          "be_ev": 485,
          "be_basis": "legacy-marker-position",
          "source": "legacy-embedded-dataset",
          "tier": "legacy-unverified"
        }
      ]
    },
    {
      "symbol": "Sb",
      "z": 51,
      "z_basis": "definitional",
      "name": "Antimony",
      "lines": [
        {
          "id": "legacy-Sb-3d",
          "orbital": "3d",
          "transition_type": "photoelectron",
          "be_ev": 528,
          "be_basis": "legacy-marker-position",
          "source": "legacy-embedded-dataset",
          "tier": "legacy-unverified"
        }
      ]
    },
    {
      "symbol": "Te",
      "z": 52,
      "z_basis": "definitional",
      "name": "Tellurium",
      "lines": [
        {
          "id": "legacy-Te-3d",
          "orbital": "3d",
          "transition_type": "photoelectron",
          "be_ev": 573,
          "be_basis": "legacy-marker-position",
          "source": "legacy-embedded-dataset",
          "tier": "legacy-unverified"
        }
      ]
    },
    {
      "symbol": "I",
      "z": 53,
      "z_basis": "definitional",
      "name": "Iodine",
      "lines": [
        {
          "id": "legacy-I-3d",
          "orbital": "3d",
          "transition_type": "photoelectron",
          "be_ev": 619,
          "be_basis": "legacy-marker-position",
          "source": "legacy-embedded-dataset",
          "tier": "legacy-unverified"
        }
      ]
    },
    {
      "symbol": "Ba",
      "z": 56,
      "z_basis": "definitional",
      "name": "Barium",
      "lines": [
        {
          "id": "legacy-Ba-3d",
          "orbital": "3d",
          "transition_type": "photoelectron",
          "be_ev": 780,
          "be_basis": "legacy-marker-position",
          "source": "legacy-embedded-dataset",
          "tier": "legacy-unverified"
        }
      ]
    },
    {
      "symbol": "La",
      "z": 57,
      "z_basis": "definitional",
      "name": "Lanthanum",
      "lines": [
        {
          "id": "legacy-La-3d",
          "orbital": "3d",
          "transition_type": "photoelectron",
          "be_ev": 836,
          "be_basis": "legacy-marker-position",
          "source": "legacy-embedded-dataset",
          "tier": "legacy-unverified"
        }
      ]
    },
    {
      "symbol": "Ce",
      "z": 58,
      "z_basis": "definitional",
      "name": "Cerium",
      "lines": [
        {
          "id": "legacy-Ce-3d",
          "orbital": "3d",
          "transition_type": "photoelectron",
          "be_ev": 882,
          "be_basis": "legacy-marker-position",
          "source": "legacy-embedded-dataset",
          "tier": "legacy-unverified"
        }
      ]
    },
    {
      "symbol": "Nd",
      "z": 60,
      "z_basis": "definitional",
      "name": "Neodymium",
      "lines": [
        {
          "id": "legacy-Nd-3d",
          "orbital": "3d",
          "transition_type": "photoelectron",
          "be_ev": 982,
          "be_basis": "legacy-marker-position",
          "source": "legacy-embedded-dataset",
          "tier": "legacy-unverified"
        }
      ]
    },
    {
      "symbol": "W",
      "z": 74,
      "z_basis": "definitional",
      "name": "Tungsten",
      "lines": [
        {
          "id": "legacy-W-4f",
          "orbital": "4f",
          "transition_type": "photoelectron",
          "be_ev": 31,
          "be_basis": "legacy-marker-position",
          "source": "legacy-embedded-dataset",
          "tier": "legacy-unverified"
        }
      ]
    },
    {
      "symbol": "Pt",
      "z": 78,
      "z_basis": "definitional",
      "name": "Platinum",
      "lines": [
        {
          "id": "legacy-Pt-4f",
          "orbital": "4f",
          "transition_type": "photoelectron",
          "be_ev": 71,
          "be_basis": "legacy-marker-position",
          "source": "legacy-embedded-dataset",
          "tier": "legacy-unverified"
        }
      ]
    },
    {
      "symbol": "Au",
      "z": 79,
      "z_basis": "definitional",
      "name": "Gold",
      "lines": [
        {
          "id": "legacy-Au-4f",
          "orbital": "4f",
          "transition_type": "photoelectron",
          "be_ev": 84,
          "be_basis": "legacy-marker-position",
          "source": "legacy-embedded-dataset",
          "tier": "legacy-unverified"
        }
      ]
    },
    {
      "symbol": "Pb",
      "z": 82,
      "z_basis": "definitional",
      "name": "Lead",
      "lines": [
        {
          "id": "legacy-Pb-4f",
          "orbital": "4f",
          "transition_type": "photoelectron",
          "be_ev": 137,
          "be_basis": "legacy-marker-position",
          "source": "legacy-embedded-dataset",
          "tier": "legacy-unverified"
        }
      ]
    },
    {
      "symbol": "Bi",
      "z": 83,
      "z_basis": "definitional",
      "name": "Bismuth",
      "lines": [
        {
          "id": "legacy-Bi-4f",
          "orbital": "4f",
          "transition_type": "photoelectron",
          "be_ev": 157,
          "be_basis": "legacy-marker-position",
          "source": "legacy-embedded-dataset",
          "tier": "legacy-unverified"
        }
      ]
    },
    {
      "symbol": "Th",
      "z": 90,
      "z_basis": "definitional",
      "name": "Thorium",
      "lines": [
        {
          "id": "legacy-Th-4f",
          "orbital": "4f",
          "transition_type": "photoelectron",
          "be_ev": 333,
          "be_basis": "legacy-marker-position",
          "source": "legacy-embedded-dataset",
          "tier": "legacy-unverified"
        }
      ]
    },
    {
      "symbol": "U",
      "z": 92,
      "z_basis": "definitional",
      "name": "Uranium",
      "lines": [
        {
          "id": "legacy-U-4f",
          "orbital": "4f",
          "transition_type": "photoelectron",
          "be_ev": 380,
          "be_basis": "legacy-marker-position",
          "source": "legacy-embedded-dataset",
          "tier": "legacy-unverified"
        },
        {
          "id": "legacy-U-4d",
          "orbital": "4d",
          "transition_type": "photoelectron",
          "be_ev": 736,
          "be_basis": "legacy-marker-position",
          "source": "legacy-embedded-dataset",
          "tier": "legacy-unverified"
        },
        {
          "id": "legacy-U-5d",
          "orbital": "5d",
          "transition_type": "photoelectron",
          "be_ev": 98,
          "be_basis": "legacy-marker-position",
          "source": "legacy-embedded-dataset",
          "tier": "legacy-unverified"
        }
      ]
    }
  ]
}
