Repository: skyefortier/xps-app

File: docs/autofit/inventory/acquisition_exhaustion.json
{
  "failed_by_reason": {
    "artifact-has-no-starred-value": [
      {
        "last_probe_utc": "2026-07-05T19:40:14Z",
        "reason": "artifact fetched but no NIST-evaluated (starred) photoelectron line in ANY archived snapshot (2 checked)",
        "snapshots_checked": 2,
        "symbol": "Ar"
      },
      {
        "last_probe_utc": "2026-07-05T19:34:31Z",
        "reason": "artifact fetched but no NIST-evaluated (starred) photoelectron line in ANY archived snapshot (6 checked)",
        "snapshots_checked": 6,
        "symbol": "B"
      },
      {
        "last_probe_utc": "2026-07-05T19:48:40Z",
        "reason": "artifact fetched but no NIST-evaluated (starred) photoelectron line in ANY archived snapshot (6 checked)",
        "snapshots_checked": 6,
        "symbol": "Ba"
      },
      {
        "last_probe_utc": "2026-07-05T19:49:38Z",
        "reason": "artifact fetched but no NIST-evaluated (starred) photoelectron line in ANY archived snapshot (6 checked)",
        "snapshots_checked": 6,
        "symbol": "Ce"
      },
      {
        "last_probe_utc": "2026-07-05T19:39:07Z",
        "reason": "artifact fetched but no NIST-evaluated (starred) photoelectron line in ANY archived snapshot (2 checked)",
        "snapshots_checked": 2,
        "symbol": "Cl"
      },
      {
        "last_probe_utc": "2026-07-05T19:47:56Z",
        "reason": "artifact fetched but no NIST-evaluated (starred) photoelectron line in ANY archived snapshot (6 checked)",
        "snapshots_checked": 6,
        "symbol": "Cs"
      },
      {
        "last_probe_utc": "2026-07-05T19:42:42Z",
        "reason": "artifact fetched but no NIST-evaluated (starred) photoelectron line in ANY archived snapshot (6 checked)",
        "snapshots_checked": 6,
        "symbol": "Ga"
      },
      {
        "last_probe_utc": "2026-07-05T19:45:56Z",
        "reason": "artifact fetched but no NIST-evaluated (starred) photoelectron line in ANY archived snapshot (6 checked)",
        "snapshots_checked": 6,
        "symbol": "I"
      },
      {
        "last_probe_utc": "2026-07-05T19:41:39Z",
        "reason": "artifact fetched but no NIST-evaluated (starred) photoelectron line in ANY archived snapshot (5 checked)",
        "snapshots_checked": 5,
        "symbol": "K"
      },
      {
        "last_probe_utc": "2026-07-05T19:44:02Z",
        "reason": "artifact fetched but no NIST-evaluated (starred) photoelectron line in ANY archived snapshot (2 checked)",
        "snapshots_checked": 2,
        "symbol": "Kr"
      },
      {
        "last_probe_utc": "2026-07-05T19:49:08Z",
        "reason": "artifact fetched but no NIST-evaluated (starred) photoelectron line in ANY archived snapshot (6 checked)",
        "snapshots_checked": 6,
        "symbol": "La"
      },
      {
        "last_probe_utc": "2026-07-05T19:33:40Z",
        "reason": "artifact fetched but no NIST-evaluated (starred) photoelectron line in ANY archived snapshot (7 checked)",
        "snapshots_checked": 7,
        "symbol": "Li"
      },
      {
        "last_probe_utc": "2026-07-05T19:35:06Z",
        "reason": "artifact fetched but no NIST-evaluated (starred) photoelectron line in ANY archived snapshot (2 checked)",
        "snapshots_checked": 2,
        "symbol": "N"
      },
      {
        "last_probe_utc": "2026-07-05T19:36:41Z",
        "reason": "artifact fetched but no NIST-evaluated (starred) photoelectron line in ANY archived snapshot (6 checked)",
        "snapshots_checked": 6,
        "symbol": "Na"
      },
      {
        "last_probe_utc": "2026-07-05T19:36:09Z",
        "reason": "artifact fetched but no NIST-evaluated (starred) photoelectron line in ANY archived snapshot (2 checked)",
        "snapshots_checked": 2,
        "symbol": "Ne"
      },
      {
        "last_probe_utc": "2026-07-05T19:35:21Z",
        "reason": "artifact fetched but no NIST-evaluated (starred) photoelectron line in ANY archived snapshot (6 checked)",
        "snapshots_checked": 6,
        "symbol": "O"
      },
      {
        "last_probe_utc": "2026-07-05T19:52:04Z",
        "reason": "artifact fetched but no NIST-evaluated (starred) photoelectron line in ANY archived snapshot (6 checked)",
        "snapshots_checked": 6,
        "symbol": "Pu"
      },
      {
        "last_probe_utc": "2026-07-05T19:44:40Z",
        "reason": "artifact fetched but no NIST-evaluated (starred) photoelectron line in ANY archived snapshot (6 checked)",
        "snapshots_checked": 6,
        "symbol": "Rb"
      },
      {
        "last_probe_utc": "2026-07-05T19:38:23Z",
        "reason": "artifact fetched but no NIST-evaluated (starred) photoelectron line in ANY archived snapshot (6 checked)",
        "snapshots_checked": 6,
        "symbol": "S"
      },
      {
        "last_probe_utc": "2026-07-05T19:43:10Z",
        "reason": "artifact fetched but no NIST-evaluated (starred) photoelectron line in ANY archived snapshot (6 checked)",
        "snapshots_checked": 6,
        "symbol": "Se"
      },
      {
        "last_probe_utc": "2026-07-05T19:50:06Z",
        "reason": "artifact fetched but no NIST-evaluated (starred) photoelectron line in ANY archived snapshot (6 checked)",
        "snapshots_checked": 6,
        "symbol": "Sm"
      },
      {
        "last_probe_utc": "2026-07-05T19:45:28Z",
        "reason": "artifact fetched but no NIST-evaluated (starred) photoelectron line in ANY archived snapshot (5 checked)",
        "snapshots_checked": 5,
        "symbol": "Sr"
      },
      {
        "last_probe_utc": "2026-07-05T19:50:53Z",
        "reason": "artifact fetched but no NIST-evaluated (starred) photoelectron line in ANY archived snapshot (6 checked)",
        "snapshots_checked": 6,
        "symbol": "Th"
      },
      {
        "last_probe_utc": "2026-07-05T19:51:45Z",
        "reason": "artifact fetched but no NIST-evaluated (starred) photoelectron line in ANY archived snapshot (6 checked)",
        "snapshots_checked": 6,
        "symbol": "U"
      },
      {
        "last_probe_utc": "2026-07-05T19:42:14Z",
        "reason": "artifact fetched but no NIST-evaluated (starred) photoelectron line in ANY archived snapshot (5 checked)",
        "snapshots_checked": 5,
        "symbol": "V"
      },
      {
        "last_probe_utc": "2026-07-05T19:47:08Z",
        "reason": "artifact fetched but no NIST-evaluated (starred) photoelectron line in ANY archived snapshot (6 checked)",
        "snapshots_checked": 6,
        "symbol": "Xe"
      }
    ],
    "no-archive-snapshot": [
      {
        "last_probe_utc": "2026-07-05T18:45:54Z",
        "reason": "no archive snapshot of query_all_dat_el.asp(x) for this element",
        "symbol": "Ac"
      },
      {
        "last_probe_utc": "2026-07-05T18:47:49Z",
        "reason": "no archive snapshot of query_all_dat_el.asp(x) for this element",
        "symbol": "Am"
      },
      {
        "last_probe_utc": "2026-07-05T18:44:38Z",
        "reason": "no archive snapshot of query_all_dat_el.asp(x) for this element",
        "symbol": "At"
      },
      {
        "last_probe_utc": "2026-07-05T18:48:28Z",
        "reason": "no archive snapshot of query_all_dat_el.asp(x) for this element",
        "symbol": "Bk"
      },
      {
        "last_probe_utc": "2026-07-05T18:42:39Z",
        "reason": "no archive snapshot of query_all_dat_el.asp(x) for this element",
        "symbol": "Br"
      },
      {
        "last_probe_utc": "2026-07-05T18:48:48Z",
        "reason": "no archive snapshot of query_all_dat_el.asp(x) for this element",
        "symbol": "Cf"
      },
      {
        "last_probe_utc": "2026-07-05T18:48:02Z",
        "reason": "no archive snapshot of query_all_dat_el.asp(x) for this element",
        "symbol": "Cm"
      },
      {
        "last_probe_utc": "2026-07-05T18:49:23Z",
        "reason": "no archive snapshot of query_all_dat_el.asp(x) for this element",
        "symbol": "Es"
      },
      {
        "last_probe_utc": "2026-07-05T18:42:00Z",
        "reason": "no archive snapshot of query_all_dat_el.asp(x) for this element",
        "symbol": "F"
      },
      {
        "last_probe_utc": "2026-07-05T18:50:29Z",
        "reason": "no archive snapshot of query_all_dat_el.asp(x) for this element",
        "symbol": "Fm"
      },
      {
        "last_probe_utc": "2026-07-05T18:45:12Z",
        "reason": "no archive snapshot of query_all_dat_el.asp(x) for this element",
        "symbol": "Fr"
      },
      {
        "last_probe_utc": "2026-07-05T18:40:12Z",
        "reason": "no archive snapshot of query_all_dat_el.asp(x) for this element",
        "symbol": "H"
      },
      {
        "last_probe_utc": "2026-07-05T18:41:32Z",
        "reason": "no archive snapshot of query_all_dat_el.asp(x) for this element",
        "symbol": "He"
      },
      {
        "last_probe_utc": "2026-07-05T18:51:49Z",
        "reason": "no archive snapshot of query_all_dat_el.asp(x) for this element",
        "symbol": "Lr"
      },
      {
        "last_probe_utc": "2026-07-05T18:51:10Z",
        "reason": "no archive snapshot of query_all_dat_el.asp(x) for this element",
        "symbol": "Md"
      },
      {
        "last_probe_utc": "2026-07-05T18:43:20Z",
        "reason": "no archive snapshot of query_all_dat_el.asp(x) for this element",
        "symbol": "Nd"
      },
      {
        "last_probe_utc": "2026-07-05T18:51:33Z",
        "reason": "no archive snapshot of query_all_dat_el.asp(x) for this element",
        "symbol": "No"
      },
      {
        "last_probe_utc": "2026-07-05T18:47:37Z",
        "reason": "no archive snapshot of query_all_dat_el.asp(x) for this element",
        "symbol": "Np"
      },
      {
        "last_probe_utc": "2026-07-05T18:46:38Z",
        "reason": "no archive snapshot of query_all_dat_el.asp(x) for this element",
        "symbol": "Pa"
      },
      {
        "last_probe_utc": "2026-07-05T18:43:40Z",
        "reason": "no archive snapshot of query_all_dat_el.asp(x) for this element",
        "symbol": "Pm"
      },
      {
        "last_probe_utc": "2026-07-05T18:43:47Z",
        "reason": "no archive snapshot of query_all_dat_el.asp(x) for this element",
        "symbol": "Po"
      },
      {
        "last_probe_utc": "2026-07-05T18:45:30Z",
        "reason": "no archive snapshot of query_all_dat_el.asp(x) for this element",
        "symbol": "Ra"
      },
      {
        "last_probe_utc": "2026-07-05T18:45:02Z",
        "reason": "no archive snapshot of query_all_dat_el.asp(x) for this element",
        "symbol": "Rn"
      },
      {
        "last_probe_utc": "2026-07-05T18:42:49Z",
        "reason": "no archive snapshot of query_all_dat_el.asp(x) for this element",
        "symbol": "Tc"
      }
    ]
  },
  "failed_count": 50,
  "generated_by": "scripts/summarize_acquisition.py",
  "note": "Element coverage is EXHAUSTED under the no-invention rule: every element of the definitional periodic table was probed against the Wayback CDX for both archived SRD-20 page formats (query_all_dat_el.asp and .aspx). 'no-archive-snapshot' elements have NO snapshot of either format \u2014 PROVEN: the hardened pipeline (2026-07-05, after the Codex R2 review) records a failed CDX query as its own reason class (cdx-query-failed-UNPROVEN, always re-probed, never certified), so this class contains only HTTP-successful, well-formed, EMPTY CDX results. 'artifact-has-no-starred-value' elements have an archived page but carry no NIST-evaluated (starred) photoelectron line in ANY listed snapshot (multi-snapshot iteration, earliest first \u2014 the same hardening recovered Lu, whose starred line was absent from the first-listed snapshot only) \u2014 including the aspx-only format, which does not display evaluation markers at all (do NOT parse aspx pages for emission; see PROGRESS.md format finding). The boundary is the archive, not the pipeline.",
  "ok_count": 53,
  "ok_elements": [
    "Ag",
    "Al",
    "As",
    "Au",
    "Be",
    "Bi",
    "C",
    "Ca",
    "Cd",
    "Co",
    "Cr",
    "Cu",
    "Dy",
    "Er",
    "Eu",
    "Fe",
    "Gd",
    "Ge",
    "Hf",
    "Hg",
    "Ho",
    "In",
    "Ir",
    "Lu",
    "Mg",
    "Mn",
    "Mo",
    "Nb",
    "Ni",
    "Os",
    "P",
    "Pb",
    "Pd",
    "Pr",
    "Pt",
    "Re",
    "Rh",
    "Ru",
    "Sb",
    "Sc",
    "Si",
    "Sn",
    "Ta",
    "Tb",
    "Te",
    "Ti",
    "Tl",
    "Tm",
    "W",
    "Y",
    "Yb",
    "Zn",
    "Zr"
  ],
  "probed_element_count": 103,
  "source_manifest": ".stage9/expand_artifacts/acquire_manifest.json (gitignored working data; resumable, written by scripts/acquire_nist_archive.py)"
}

File: docs/autofit/inventory/reference_fits_inventory.json (part 1 of 4)
{
 "1-GTA UCl4-graphite one set of U doublets.proj.zip": [
  {
   "file": "spectrum_0_C1s_Scan.json",
   "name": "C1s Scan",
   "cc": -4.740000000000009,
   "npts": 191,
   "chiRed": 4.967637579289385,
   "bg": null,
   "peaks": [
    {
     "id": 1,
     "name": "Graphite",
     "shape": "asym-GL",
     "center": 284.499,
     "fwhm": 0.66,
     "amp": 55631.1,
     "rsf": "C 1s",
     "glMix": 7.742695499917747,
     "asymmetry": 0.10000000000000002
    },
    {
     "id": 2,
     "name": "Adventitious 1",
     "shape": "GL",
     "center": 284.799,
     "fwhm": 1.567,
     "amp": 8580.5,
     "rsf": "C 1s",
     "glMix": 30
    },
    {
     "id": 3,
     "name": "Adventitious 2",
     "shape": "GL",
     "center": 285.867,
     "fwhm": 1.929,
     "amp": 4161.1,
     "rsf": "C 1s",
     "glMix": 30
    },
    {
     "id": 4,
     "name": "Adventitious 3",
     "shape": "GL",
     "center": 287.545,
     "fwhm": 2.664,
     "amp": 1400.1,
     "rsf": "C 1s",
     "glMix": 30
    },
    {
     "id": 5,
     "name": "\u03c0\u2192\u03c0* satellite",
     "shape": "GL",
     "center": 290.857,
     "fwhm": 3.948,
     "amp": 1741.9,
     "rsf": "K 2p",
     "glMix": 30
    },
    {
     "id": 6,
     "name": "Unknown 1",
     "shape": "GL",
     "center": 283.445,
     "fwhm": 1.083,
     "amp": 8692.9,
     "rsf": "C 1s",
     "glMix": 30
    }
   ]
  },
  {
   "file": "spectrum_10_C1s_Scan_4.json",
   "name": "C1s Scan_4",
   "cc": -4.7900000000000205,
   "npts": 191,
   "chiRed": 3.6960810208767194,
   "bg": null,
   "peaks": [
    {
     "id": 1,
     "name": "Graphite",
     "shape": "asym-GL",
     "center": 284.499,
     "fwhm": 0.685,
     "amp": 36445.9,
     "rsf": "C 1s",
     "glMix": 30,
     "asymmetry": 0.10000000000000002
    },
    {
     "id": 2,
     "name": "Adventitious 1",
     "shape": "GL",
     "center": 284.799,
     "fwhm": 1.6,
     "amp": 4955,
     "rsf": "C 1s",
     "glMix": 30
    },
    {
     "id": 3,
     "name": "Adventitious 2",
     "shape": "GL",
     "center": 285.817,
     "fwhm": 1.379,
     "amp": 1567.8,
     "rsf": "C 1s",
     "glMix": 30
    },
    {
     "id": 4,
     "name": "Adventitious 3",
     "shape": "GL",
     "center": 286.265,
     "fwhm": 3.306,
     "amp": 2480.3,
     "rsf": "C 1s",
     "glMix": 30
    },
    {
     "id": 5,
     "name": "\u03c0\u2192\u03c0* satellite",
     "shape": "GL",
     "center": 290.623,
     "fwhm": 4.048,
     "amp": 1205.1,
     "rsf": "K 2p",
     "glMix": 30
    },
    {
     "id": 6,
     "name": "Unknown 1",
     "shape": "Gaussian",
     "center": 283.291,
     "fwhm": 1.03,
     "amp": 9191.9,
     "rsf": "C 1s"
    }
   ]
  },
  {
   "file": "spectrum_11_U4f_Scan_4.json",
   "name": "U4f Scan_4",
   "cc": -4.7900000000000205,
   "npts": 351,
   "chiRed": 1.5042105334159788,
   "bg": null,
   "peaks": [
    {
     "id": 2,
     "name": "U 4f7/2",
     "shape": "LACX",
     "center": 379.604,
     "fwhm": 3.967,
     "amp": 12817.1,
     "rsf": "U 4f",
     "caAlpha": 1.2843086529465126,
     "caBeta": 4.49207486146677,
     "caM": 5.582827686142615
    },
    {
     "id": 3,
     "name": "U 4f5/2",
     "shape": "LACX",
     "center": 390.504,
     "fwhm": 3.967,
     "amp": 8331.1,
     "rsf": "U 4f",
     "caAlpha": 1.2843086529465126,
     "caBeta": 4.49207486146677,
     "caM": 5.582827686142615,
     "linked": 2,
     "linkOffset": 10.9,
     "linkRatio": 0.65
    },
    {
     "id": 4,
     "name": "Satellite 2",
     "shape": "Voigt",
     "center": 397.219,
     "fwhm": 2.689,
     "amp": 1193.6,
     "rsf": "N 1s"
    },
    {
     "id": 5,
     "name": "Satellite 1",
     "shape": "Voigt",
     "center": 386.038,
     "fwhm": 2.403,
     "amp": 1616.2,
     "rsf": "U 4f"
    }
   ]
  },
  {
   "file": "spectrum_12_C1s_Scan_5.json",
   "name": "C1s Scan_5",
   "cc": -4.740000000000009,
   "npts": 191,
   "chiRed": 3.8334032289658766,
   "bg": null,
   "peaks": [
    {
     "id": 1,
     "name": "Graphite",
     "shape": "asym-GL",
     "center": 284.499,
     "fwhm": 0.62,
     "amp": 53071.3,
     "rsf": "C 1s",
     "glMix": 30,
     "asymmetry": 0.10000000000000002
    },
    {
     "id": 2,
     "name": "Adventitious 1",
     "shape": "GL",
     "center": 284.799,
     "fwhm": 1.005,
     "amp": 12386.4,
     "rsf": "C 1s",
     "glMix": 30
    },
    {
     "id": 3,
     "name": "Adventitious 2",
     "shape": "GL",
     "center": 285.867,
     "fwhm": 1.665,
     "amp": 4579.7,
     "rsf": "C 1s",
     "glMix": 30
    },
    {
     "id": 4,
     "name": "Adventitious 3",
     "shape": "GL",
     "center": 287.453,
     "fwhm": 2.521,
     "amp": 1289,
     "rsf": "C 1s",
     "glMix": 30
    },
    {
     "id": 5,
     "name": "\u03c0\u2192\u03c0* satellite",
     "shape": "GL",
     "center": 290.795,
     "fwhm": 4.904,
     "amp": 1869.3,
     "rsf": "K 2p",
     "glMix": 30
    },
    {
     "id": 6,
     "name": "Unknown 1",
     "shape": "Gaussian",
     "center": 283.496,
     "fwhm": 1.183,
     "amp": 7300.2,
     "rsf": "C 1s"
    }
   ]
  },
  {
   "file": "spectrum_13_U4f_Scan_5.json",
   "name": "U4f Scan_5",
   "cc": -4.740000000000009,
   "npts": 351,
   "chiRed": 1.9951741072881632,
   "bg": null,
   "peaks": [
    {
     "id": 2,
     "name": "U 4f7/2",
     "shape": "LACX",
     "center": 379.558,
     "fwhm": 2.72,
     "amp": 22925.0,
     "rsf": "U 4f",
     "caAlpha": 1.4065478473802249,
     "caBeta": 2.81839128203929,
     "caM": 7.109481039594523
    },
    {
     "id": 3,
     "name": "U 4f5/2",
     "shape": "LACX",
     "center": 390.458,
     "fwhm": 2.72,
     "amp": 14901.2,
     "rsf": "U 4f",
     "caAlpha": 1.4065478473802249,
     "caBeta": 2.81839128203929,
     "caM": 7.109481039594523,
     "linked": 2,
     "linkOffset": 10.9,
     "linkRatio": 0.65
    },
    {
     "id": 4,
     "name": "Satellite 2",
     "shape": "Voigt",
     "center": 396.87,
     "fwhm": 2.23,
     "amp": 2268.7,
     "rsf": "N 1s"
    },
    {
     "id": 5,
     "name": "Satellite 1",
     "shape": "Voigt",
     "center": 385.829,
     "fwhm": 2.072,
     "amp": 2973.6,
     "rsf": "U 4f"
    }
   ]
  },
  {
   "file": "spectrum_14_C1s_Scan_6.json",
   "name": "C1s Scan_6",
   "cc": -4.7409999999999854,
   "npts": 191,
   "chiRed": 3.2120635553658095,
   "bg": null,
   "peaks": [
    {
     "id": 1,
     "name": "Graphite",
     "shape": "asym-GL",
     "center": 284.5,
     "fwhm": 0.664,
     "amp": 51412.1,
     "rsf": "C 1s",
     "glMix": 15.874739572333905,
     "asymmetry": 0.10000000000000002
    },
    {
     "id": 2,
     "name": "Adventitious 1",
     "shape": "GL",
     "center": 284.8,
     "fwhm": 1.62,
     "amp": 7244.4,
     "rsf": "C 1s",
     "glMix": 30
    },
    {
     "id": 3,
     "name": "Adventitious 2",
     "shape": "GL",
     "center": 285.868,
     "fwhm": 1.881,
     "amp": 3800.8,
     "rsf": "C 1s",
     "glMix": 30
    },
    {
     "id": 4,
     "name": "Adventitious 3",
     "shape": "GL",
     "center": 287.566,
     "fwhm": 2.521,
     "amp": 1381.1,
     "rsf": "C 1s",
     "glMix": 30
    },
    {
     "id": 5,
     "name": "\u03c0\u2192\u03c0* satellite",
     "shape": "GL",
     "center": 290.905,
     "fwhm": 4.142,
     "amp": 1682.0,
     "rsf": "K 2p",
     "glMix": 30
    },
    {
     "id": 6,
     "name": "Unknown 1",
     "shape": "GL",
     "center": 283.454,
     "fwhm": 1.152,
     "amp": 6496.0,
     "rsf": "C 1s",
     "glMix": 30
    }
   ]
  },
  {
   "file": "spectrum_15_U4f_Scan_6.json",
   "name": "U4f Scan_6",
   "cc": -4.7409999999999854,
   "npts": 351,
   "chiRed": 1.8723884415466105,
   "bg": null,
   "peaks": [
    {
     "id": 2,
     "name": "U 4f7/2",
     "shape": "LACX",
     "center": 379.611,
     "fwhm": 3.013,
     "amp": 19250.1,
     "rsf": "U 4f",
     "caAlpha": 1.33911954430289,
     "caBeta": 3.1794703488722904,
     "caM": 7.656464156414737
    },
    {
     "id": 3,
     "name": "U 4f5/2",
     "shape": "LACX",
     "center": 390.511,
     "fwhm": 3.013,
     "amp": 12512.6,
     "rsf": "U 4f",
     "caAlpha": 1.33911954430289,
     "caBeta": 3.1794703488722904,
     "caM": 7.656464156414737,
     "linked": 2,
     "linkOffset": 10.9,
     "linkRatio": 0.65
    },
    {
     "id": 4,
     "name": "Satellite 2",
     "shape": "Voigt",
     "center": 397.015,
     "fwhm": 2.543,
     "amp": 1880.7,
     "rsf": "N 1s"
    },
    {
     "id": 5,
     "name": "Satellite 1",
     "shape": "Voigt",
     "center": 385.951,
     "fwhm": 2.176,
     "amp": 2571.0,
     "rsf": "U 4f"
    }
   ]
  },
  {
   "file": "spectrum_16_C1s_Scan_7.json",
   "name": "C1s Scan_7",
   "cc": -4.689999999999998,
   "npts": 191,
   "chiRed": 4.0685419062676065,
   "bg": null,
   "peaks": [
    {
     "id": 1,
     "name": "Graphite",
     "shape": "asym-GL",
     "center": 284.5,
     "fwhm": 0.67,
     "amp": 55523.8,
     "rsf": "C 1s",
     "glMix": 30,
     "asymmetry": 0.10000000000000002
    },
    {
     "id": 2,
     "name": "Adventitious 1",
     "shape": "GL",
     "center": 284.8,
     "fwhm": 1.446,
     "amp": 6558.0,
     "rsf": "C 1s",
     "glMix": 30
    },
    {
     "id": 3,
     "name": "Adventitious 2",
     "shape": "GL",
     "center": 285.817,
     "fwhm": 1.774,
     "amp": 4109.0,
     "rsf": "C 1s",
     "glMix": 30
    },
    {
     "id": 4,
     "name": "Adventitious 3",
     "shape": "GL",
     "center": 287.411,
     "fwhm": 2.447,
     "amp": 1451.5,
     "rsf": "C 1s",
     "glMix": 30
    },
    {
     "id": 5,
     "name": "\u03c0\u2192\u03c0* satellite",
     "shape": "GL",
     "center": 290.744,
     "fwhm": 4.28,
     "amp": 1747.2,
     "rsf": "K 2p",
     "glMix": 30
    },
    {
     "id": 6,
     "name": "Unknown 1",
     "shape": "Gaussian",
     "center": 283.387,
     "fwhm": 1.15,
     "amp": 5731.4,
     "rsf": "C 1s"
    }
   ]
  },
  {
   "file": "spectrum_17_U4f_Scan_7.json",
   "name": "U4f Scan_7",
   "cc": -4.689999999999998,
   "npts": 351,
   "chiRed": 1.713763743226685,
   "bg": null,
   "peaks": [
    {
     "id": 2,
     "name": "U 4f7/2",
     "shape": "LACX",
     "center": 379.74,
     "fwhm": 3.326,
     "amp": 17820.5,
     "rsf": "U 4f",
     "caAlpha": 1.2689934758325294,
     "caBeta": 3.4812340263615513,
     "caM": 6.550245848482404
    },
    {
     "id": 3,
     "name": "U 4f5/2",
     "shape": "LACX",
     "center": 390.64,
     "fwhm": 3.326,
     "amp": 11583.3,
     "rsf": "U 4f",
     "caAlpha": 1.2689934758325294,
     "caBeta": 3.4812340263615513,
     "caM": 6.550245848482404,
     "linked": 2,
     "linkOffset": 10.9,
     "linkRatio": 0.65
    },
    {
     "id": 4,
     "name": "Satellite 2",
     "shape": "Voigt",
     "center": 397.238,
     "fwhm": 2.536,
     "amp": 1651.1,
     "rsf": "N 1s"
    },
    {
     "id": 5,
     "name": "Satellite 1",
     "shape": "Voigt",
     "center": 386.151,
     "fwhm": 2.305,
     "amp": 2282.6,
     "rsf": "U 4f"
    }
   ]
  },
  {
   "file": "spectrum_18_C1s_Scan_8.json",
   "name": "C1s Scan_8",
   "cc": -4.740000000000009,
   "npts": 191,
   "chiRed": 3.149603649998216,
   "bg": null,
   "peaks": [
    {
     "id": 1,
     "name": "Graphite",
     "shape": "asym-GL",
     "center": 284.499,
     "fwhm": 0.641,
     "amp": 63633.8,
     "rsf": "C 1s",
     "glMix": 30,
     "asymmetry": 0.10000000000000002
    },
    {
     "id": 2,
     "name": "Adventitious 1",
     "shape": "GL",
     "center": 284.799,
     "fwhm": 1.129,
     "amp": 11315.0,
     "rsf": "C 1s",
     "glMix": 30
    },
    {
     "id": 3,
     "name": "Adventitious 2",
     "shape": "GL",
     "center": 285.867,
     "fwhm": 1.521,
     "amp": 4534.5,
     "rsf": "C 1s",
     "glMix": 30
    },
    {
     "id": 4,
     "name": "Adventitious 3",
     "shape": "GL",
     "center": 287.233,
     "fwhm": 2.346,
     "amp": 1870.6,
     "rsf": "C 1s",
     "glMix": 30
    },
    {
     "id": 5,
     "name": "\u03c0\u2192\u03c0* satellite",
     "shape": "GL",
     "center": 290.81,
     "fwhm": 4.998,
     "amp": 2242.6,
     "rsf": "K 2p",
     "glMix": 30
    },
    {
     "id": 6,
     "name": "Unknown 1",
     "shape": "GL",
     "center": 283.644,
     "fwhm": 1.233,
     "amp": 6640.3,
     "rsf": "C 1s",
     "glMix": 30
    }
   ]
  },
  {
   "file": "spectrum_19_U4f_Scan_8.json",
   "name": "U4f Scan_8",
   "cc": -4.740000000000009,
   "npts": 351,
   "chiRed": 2.9640804602235837,
   "bg": null,
   "peaks": [
    {
     "id": 2,
     "name": "U 4f7/2",
     "shape": "LACX",
     "center": 379.528,
     "fwhm": 2.169,
     "amp": 24577.6,
     "rsf": "U 4f",
     "caAlpha": 1.2630900004564267,
     "caBeta": 2.2982023877815148,
     "caM": 9.161920727933342
    },
    {
     "id": 3,
     "name": "U 4f5/2",
     "shape": "LACX",
     "center": 390.428,
     "fwhm": 2.169,
     "amp": 15975.4,
     "rsf": "U 4f",
     "caAlpha": 1.2630900004564267,
     "caBeta": 2.2982023877815148,
     "caM": 9.161920727933342,
     "linked": 2,
     "linkOffset": 10.9,
     "linkRatio": 0.65
    },
    {
     "id": 4,
     "name": "Satellite 2",
     "shape": "Voigt",
     "center": 396.812,
     "fwhm": 1.987,
     "amp": 2370.4,
     "rsf": "N 1s"
    },
    {
     "id": 5,
     "name": "Satellite 1",
     "shape": "Voigt",
     "center": 385.8,
     "fwhm": 1.974,
     "amp": 2965.0,
     "rsf": "U 4f"
    }
   ]
  },
  {
   "file": "spectrum_1_U4f_Scan.json",
   "name": "U4f Scan",
   "cc": -4.740000000000009,
   "npts": 351,
   "chiRed": 2.1308392185479836,
   "bg": null,
   "peaks": [
    {
     "id": 2,
     "name": "U 4f7/2",
     "shape": "LACX",
     "center": 379.541,
     "fwhm": 2.442,
     "amp": 20549.9,
     "rsf": "U 4f",
     "caAlpha": 1.0748916918730158,
     "caBeta": 2.5423521202736654,
     "caM": 8.19934520780095
    },
    {
     "id": 3,
     "name": "U 4f5/2",
     "shape": "LACX",
     "center": 390.441,
     "fwhm": 2.442,
     "amp": 13357.4,
     "rsf": "U 4f",
     "caAlpha": 1.0748916918730158,
     "caBeta": 2.5423521202736654,
     "caM": 8.19934520780095,
     "linked": 2,
     "linkOffset": 10.9,
     "linkRatio": 0.65
    },
    {
     "id": 4,
     "name": "Satellite 2",
     "shape": "Voigt",
     "center": 396.971,
     "fwhm": 2.389,
     "amp": 1989.7,
     "rsf": "N 1s"
    },
    {
     "id": 5,
     "name": "Satellite 1",
     "shape": "Voigt",
     "center": 385.925,
     "fwhm": 2.089,
     "amp": 2628.9,
     "rsf": "U 4f"
    }
   ]
  },
  {
   "file": "spectrum_2_C1s_Scan_0.json",
   "name": "C1s Scan_0",
   "cc": -4.740000000000009,
   "npts": 191,
   "chiRed": 4.479841719402459,
   "bg": null,
   "peaks": [
    {
     "id": 1,
     "name": "Graphite",
     "shape": "asym-GL",
     "center": 284.499,
     "fwhm": 0.669,
     "amp": 42620.9,
     "rsf": "C 1s",
     "glMix": 9.176301898129244,
     "asymmetry": 0.10000000000000002
    },
    {
     "id": 2,
     "name": "Adventitious 1",
     "shape": "GL",
     "center": 284.799,
     "fwhm": 1.057,
     "amp": 7290,
     "rsf": "C 1s",
     "glMix": 30
    },
    {
     "id": 3,
     "name": "Adventitious 2",
     "shape": "GL",
     "center": 285.543,
     "fwhm": 1.438,
     "amp": 3298,
     "rsf": "C 1s",
     "glMix": 30
    },
    {
     "id": 4,
     "name": "Adventitious 3",
     "shape": "GL",
     "center": 286.46,
     "fwhm": 2.784,
     "amp": 2282.9,
     "rsf": "C 1s",
     "glMix": 30
    },
    {
     "id": 5,
     "name": "\u03c0\u2192\u03c0* satellite",
     "shape": "GL",
     "center": 290.532,
     "fwhm": 4.574,
     "amp": 1479.8,
     "rsf": "K 2p",
     "glMix": 30
    },
    {
     "id": 6,
     "name": "Unknown 1",
     "shape": "GL",
     "center": 283.435,
     "fwhm": 1.11,
     "amp": 7696.5,
     "rsf": "C 1s",
     "glMix": 30
    }
   ]
  },
  {
   "file": "spectrum_3_U4f_Scan_0.json",
   "name": "U4f Scan_0",
   "cc": -4.740000000000009,
   "npts": 351,
   "chiRed": 1.8293447813320716,
   "bg": null,
   "peaks": [
    {
     "id": 2,
     "name": "U 4f7/2",
     "shape": "LACX",
     "center": 379.574,
     "fwhm": 2.75,
     "amp": 13750.8,
     "rsf": "U 4f",
     "caAlpha": 0.9894996751925238,
     "caBeta": 3.0469186387286835,
     "caM": 9.859888380824296
    },
    {
     "id": 3,
     "name": "U 4f5/2",
     "shape": "LACX",
     "center": 390.474,
     "fwhm": 2.75,
     "amp": 8938.0,
     "rsf": "U 4f",
     "caAlpha": 0.9894996751925238,
     "caBeta": 3.0469186387286835,
     "caM": 9.859888380824296,
     "linked": 2,
     "linkOffset": 10.9,
     "linkRatio": 0.65
    },
    {
     "id": 4,
     "name": "Satellite 2",
     "shape": "Voigt",
     "center": 397.039,
     "fwhm": 2.5,
     "amp": 1170.0,
     "rsf": "N 1s"
    },
    {
     "id": 5,
     "name": "Satellite 1",
     "shape": "Voigt",
     "center": 385.975,
     "fwhm": 2.116,
     "amp": 1729.5,
     "rsf": "U 4f"
    }
   ]
  },
  {
   "file": "spectrum_4_C1s_Scan_1.json",
   "name": "C1s Scan_1",
   "cc": -4.7900000000000205,
   "npts": 191,
   "chiRed": 3.147624394815963,
   "bg": null,
   "peaks": [
    {
     "id": 1,
     "name": "Graphite",
     "shape": "asym-GL",
     "center": 284.499,
     "fwhm": 0.657,
     "amp": 51216.9,
     "rsf": "C 1s",
     "glMix": 30,
     "asymmetry": 0.12
    },
    {
     "id": 2,
     "name": "Adventitious 1",
     "shape": "GL",
     "center": 284.799,
     "fwhm": 1.493,
     "amp": 6643.8,
     "rsf": "C 1s",
     "glMix": 30
    },
    {
     "id": 3,
     "name": "Adventitious 2",
     "shape": "GL",
     "center": 285.809,
     "fwhm": 1.977,
     "amp": 3318.3,
     "rsf": "C 1s",
     "glMix": 30
    },
    {
     "id": 4,
     "name": "Adventitious 3",
     "shape": "GL",
     "center": 287.581,
     "fwhm": 2.851,
     "amp": 1340.6,
     "rsf": "C 1s",
     "glMix": 30
    },
    {
     "id": 5,
     "name": "\u03c0\u2192\u03c0* satellite",
     "shape": "GL",
     "center": 290.961,
     "fwhm": 3.908,
     "amp": 1592.7,
     "rsf": "K 2p",
     "glMix": 30
    },
    {
     "id": 6,
     "name": "Unknown 1",
     "shape": "Gaussian",
     "center": 283.366,
     "fwhm": 1.121,
     "amp": 6382.9,
     "rsf": "C 1s"
    }
   ]
  },
  {
   "file": "spectrum_5_U4f_Scan_1.json",
   "name": "U4f Scan_1",
   "cc": -4.7900000000000205,
   "npts": 351,
   "chiRed": 2.4039263324934654,
   "bg": null,
   "peaks": [
    {
     "id": 2,
     "name": "U 4f7/2",
     "shape": "LACX",
     "center": 379.468,
     "fwhm": 2.445,
     "amp": 23824.9,
     "rsf": "U 4f",
     "caAlpha": 1.1762193257190352,
     "caBeta": 2.456448272544126,
     "caM": 7.506925282018743
    },
    {
     "id": 3,
     "name": "U 4f5/2",
     "shape": "LACX",
     "center": 390.368,
     "fwhm": 2.445,
     "amp": 15486.2,
     "rsf": "U 4f",
     "caAlpha": 1.1762193257190352,
     "caBeta": 2.456448272544126,
     "caM": 7.506925282018743,
     "linked": 2,
     "linkOffset": 10.9,
     "linkRatio": 0.65
    },
    {
     "id": 4,
     "name": "Satellite 2",
     "shape": "Voigt",
     "center": 396.851,
     "fwhm": 2.439,
     "amp": 2315.9,
     "rsf": "N 1s"
    },
    {
     "id": 5,
     "name": "Satellite 1",
     "shape": "Voigt",
     "center": 385.79,
     "fwhm": 2.122,
     "amp": 3116.9,
     "rsf": "U 4f"
    }
   ]
  },
  {
   "file": "spectrum_6_C1s_Scan_2.json",
   "name": "C1s Scan_2",
   "cc": -4.740000000000009,
   "npts": 191,
   "chiRed": 2.4429007043239985,
   "bg": null,
   "peaks": [
    {
     "id": 1,
     "name": "Graphite",
     "shape": "asym-GL",
     "center": 284.499,
     "fwhm": 0.672,
     "amp": 49875.7,
     "rsf": "C 1s",
     "glMix": 35.746825484927705,
     "asymmetry": 0.10000000000000002
    },
    {
     "id": 2,
     "name": "Adventitious 1",
     "shape": "GL",
     "center": 284.799,
     "fwhm": 1.658,
     "amp": 5836.3,
     "rsf": "C 1s",
     "glMix": 30
    },
    {
     "id": 3,
     "name": "Adventitious 2",
     "shape": "GL",
     "center": 285.867,
     "fwhm": 1.901,
     "amp": 3145.9,
     "rsf": "C 1s",
     "glMix": 30
    },
    {
     "id": 4,
     "name": "Adventitious 3",
     "shape": "GL",
     "center": 287.508,
     "fwhm": 2.412,
     "amp": 1077.6,
     "rsf": "C 1s",
     "glMix": 30
    },
    {
     "id": 5,
     "name": "\u03c0\u2192\u03c0* satellite",
     "shape": "GL",
     "center": 290.691,
     "fwhm": 4.692,
     "amp": 1592.9,
     "rsf": "K 2p",
     "glMix": 30
    },
    {
     "id": 6,
     "name": "Unknown 1",
     "shape": "Gaussian",
     "center": 283.357,
     "fwhm": 0.999,
     "amp": 7488.2,
     "rsf": "C 1s"
    }
   ]
  },
  {
   "file": "spectrum_7_U4f_Scan_2.json",
   "name": "U4f Scan_2",
   "cc": -4.740000000000009,
   "npts": 351,
   "chiRed": 1.931450395429101,
   "bg": null,
   "peaks": [
    {
     "id": 2,
     "name": "U 4f7/2",
     "shape": "LACX",
     "center": 379.656,
     "fwhm": 2.95,
     "amp": 18025.2,
     "rsf": "U 4f",
     "caAlpha": 1.2664209936402822,
     "caBeta": 3.01239660665207,
     "caM": 8.351028919863579
    },
    {
     "id": 3,
     "name": "U 4f5/2",
     "shape": "LACX",
     "center": 390.556,
     "fwhm": 2.95,
     "amp": 11716.4,
     "rsf": "U 4f",
     "caAlpha": 1.2664209936402822,
     "caBeta": 3.01239660665207,
     "caM": 8.351028919863579,
     "linked": 2,
     "linkOffset": 10.9,
     "linkRatio": 0.65
    },
    {
     "id": 4,
     "name": "Satellite 2",
     "shape": "Voigt",
     "center": 397.061,
     "fwhm": 2.669,
     "amp": 1891.9,
     "rsf": "N 1s"
    },
    {
     "id": 5,
     "name": "Satellite 1",
     "shape": "Voigt",
     "center": 386.018,
     "fwhm": 2.375,
     "amp": 2414.6,
     "rsf": "U 4f"
    }
   ]
  },
  {
   "file": "spectrum_8_C1s_Scan_3.json",
   "name": "C1s Scan_3",
   "cc": -4.740000000000009,
   "npts": 191,
   "chiRed": 3.483286599670092,
   "bg": null,
   "peaks": [
    {
     "id": 1,
     "name": "Graphite",
     "shape": "asym-GL",
     "center": 284.499,
     "fwhm": 0.645,
     "amp": 38606.6,
     "rsf": "C 1s",
     "glMix": 30,
     "asymmetry": 0.10000000000000002
    },
    {
     "id": 2,
     "name": "Adventitious 1",
     "shape": "GL",
     "center": 284.799,
     "fwhm": 1.087,
     "amp": 9352.7,
     "rsf": "C 1s",
     "glMix": 30
    },
    {
     "id": 3,
     "name": "Adventitious 2",
     "shape": "GL",
     "center": 285.867,
     "fwhm": 1.559,
     "amp": 3400.0,
     "rsf": "C 1s",
     "glMix": 30
    },
    {
     "id": 4,
     "name": "Adventitious 3",
     "shape": "GL",
     "center": 287.277,
     "fwhm": 2.492,
     "amp": 1134.9,
     "rsf": "C 1s",
     "glMix": 30
    },
    {
     "id": 5,
     "name": "\u03c0\u2192\u03c0* satellite",
     "shape": "GL",
     "center": 290.617,
     "fwhm": 4.939,
     "amp": 1390.8,
     "rsf": "K 2p",
     "glMix": 30
    },
    {
     "id": 6,
     "name": "Unknown 1",
     "shape": "Gaussian",
     "center": 283.381,
     "fwhm": 1.126,
     "amp": 6619.9,
     "rsf": "C 1s"
    }
   ]
  },
  {
   "file": "spectrum_9_U4f_Scan_3.json",
   "name": "U4f Scan_3",
   "cc": -4.740000000000009,
   "npts": 351,
   "chiRed": 1.4161447999520789,
   "bg": null,
   "peaks": [
    {
     "id": 2,
     "name": "U 4f7/2",
     "shape": "LACX",
     "center": 379.676,
     "fwhm": 3.03,
     "amp": 15575.6,
     "rsf": "U 4f",
     "caAlpha": 1.2809567416575083,
     "caBeta": 3.0580134484136754,
     "caM": 8.001658173857885
    },
    {
     "id": 3,
     "name": "U 4f5/2",
     "shape": "LACX",
     "center": 390.576,
     "fwhm": 3.03,
     "amp": 10124.1,
     "rsf": "U 4f",
     "caAlpha": 1.2809567416575083,
     "caBeta": 3.0580134484136754,
     "caM": 8.001658173857885,
     "linked": 2,
     "linkOffset": 10.9,
     "linkRatio": 0.65
    },
    {
     "id": 4,
     "name": "Satellite 2",
     "shape": "Voigt",
     "center": 397.046,
     "fwhm": 2.667,
     "amp": 1609.5,
     "rsf": "N 1s"
    },
    {
     "id": 5,
     "name": "Satellite 1",
     "shape": "Voigt",
     "center": 386.013,
     "fwhm": 2.344,
     "amp": 2156.2,
     "rsf": "U 4f"
    }
   ]
  }
 ],
 "4-GTA UCl4-BN.proj.zip": [
  {
   "file": "spectrum_0_B1s_Scan.json",
   "name": "B1s Scan",
   "cc": -5.935999999999979,
   "npts": 251,
   "chiRed": 25.348600556378976,
   "bg": null,
   "peaks": [
    {
     "id": 1,
     "name": "B-N",
     "shape": "asym-GL",
     "center": 190.7,
     "fwhm": 1.001,
     "amp": 33885.1,
     "rsf": "B 1s",
     "glMix": 30,
     "asymmetry": 0.1
    }
   ]
  },
  {
   "file": "spectrum_10_B1s_Scan_4.json",
   "name": "B1s Scan_4",
   "cc": -5.969999999999999,
   "npts": 251,
   "chiRed": 16.74853250890884,
   "bg": null,
   "peaks": [
    {
     "id": 1,
     "name": "B-N",
     "shape": "asym-GL",
     "center": 190.703,
     "fwhm": 1.042,
     "amp": 30625.9,
     "rsf": "B 1s",
     "glMix": 30,
     "asymmetry": 0.12
    }
   ]
  },
  {
   "file": "spectrum_11_U4f_Scan_4.json",
   "name": "U4f Scan_4",
   "cc": -5.970000000000027,
   "npts": 351,
   "chiRed": 17.726653180630024,
   "bg": null,
   "peaks": [
    {
     "id": 2,
     "name": "U 4f7/2",
     "shape": "LACX",
     "center": 380.733,
     "fwhm": 2.539,
     "amp": 7078.3,
     "rsf": "U 4f",
     "caAlpha": 0.962,
     "caBeta": 2.228,
     "caM": 0.3007478374164745
    },
    {
     "id": 3,
     "name": "U 4f5/2",
     "shape": "LACX",
     "center": 391.633,
     "fwhm": 2.539,
     "amp": 5308.8,
     "rsf": "U 4f",
     "caAlpha": 0.962,
     "caBeta": 2.228,
     "caM": 0.3007478374164745,
     "linked": 2,
     "linkOffset": 10.9,
     "linkRatio": 0.75
    },
    {
     "id": 10,
     "name": "U 4f7/2 satellite",
     "shape": "Voigt",
     "center": 386.976,
     "fwhm": 3.825,
     "amp": 1351.3,
     "rsf": "U 4f"
    },
    {
     "id": 11,
     "name": "U 4f5/2 satellite",
     "shape": "Voigt",
     "center": 397.876,
     "fwhm": 3.825,
     "amp": 1013.5,
     "rsf": "U 4f",
     "linked": 10,
     "linkOffset": 10.9,
     "linkRatio": 0.75
    },
    {
     "id": 12,
     "name": "N",
     "shape": "asym-GL",
     "center": 398.282,
     "fwhm": 1.049,
     "amp": 95889.0,
     "rsf": "N 1s",
     "glMix": 30,
     "asymmetry": 0.14191786363391862
    }
   ]
  },
  {
   "file": "spectrum_12_B1s_Scan_5.json",
   "name": "B1s Scan_5",
   "cc": -5.939999999999998,
   "npts": 251,
   "chiRed": 101820.31303248325,
   "bg": null,
   "peaks": [
    {
     "id": 1,
     "name": "B-N",
     "shape": "asym-GL",
     "center": 190.704,
     "fwhm": 1.001,
     "amp": 31315.3,
     "rsf": "B 1s",
     "glMix": 30,
     "asymmetry": 0.1
    }
   ]
  },
  {
   "file": "spectrum_13_U4f_Scan_5.json",
   "name": "U4f Scan_5",
   "cc": -5.939999999999998,
   "npts": 351,
   "chiRed": 17.896591884057713,
   "bg": null,
   "peaks": [
    {
     "id": 2,
     "name": "U 4f7/2",
     "shape": "LACX",
     "center": 380.788,
     "fwhm": 2.297,
     "amp": 7439.0,
     "rsf": "U 4f",
     "caAlpha": 0.962,
     "caBeta": 2.228,
     "caM": 4.405013865339606
    },
    {
     "id": 3,
     "name": "U 4f5/2",
     "shape": "LACX",
     "center": 391.688,
     "fwhm": 2.297,
     "amp": 5579.2,
     "rsf": "U 4f",
     "caAlpha": 0.962,
     "caBeta": 2.228,
     "caM": 4.405013865339606,
     "linked": 2,
     "linkOffset": 10.9,
     "linkRatio": 0.75
    },
    {
     "id": 10,
     "name": "U 4f7/2 satellite",
     "shape": "Voigt",
     "center": 387.015,
     "fwhm": 3.575,
     "amp": 1337.5,
     "rsf": "U 4f"
    },
    {
     "id": 11,
     "name": "U 4f5/2 satellite",
     "shape": "Voigt",
     "center": 397.915,
     "fwhm": 3.575,
     "amp": 1003.1,
     "rsf": "U 4f",
     "linked": 10,
     "linkOffset": 10.9,
     "linkRatio": 0.75
    },
    {
     "id": 12,
     "name": "N",
     "shape": "asym-GL",
     "center": 398.313,
     "fwhm": 1.046,
     "amp": 97015.1,
     "rsf": "N 1s",
     "glMix": 30,
     "asymmetry": 0.05633717391608131
    }
   ]
  },
  {
   "file": "spectrum_14_B1s_Scan_6.json",
   "name": "B1s Scan_6",
   "cc": -5.939999999999998,
   "npts": 251,
   "chiRed": 18.524651473430872,
   "bg": null,
   "peaks": [
    {
     "id": 1,
     "name": "B-N",
     "shape": "asym-GL",
     "center": 190.709,
     "fwhm": 1.006,
     "amp": 31742.5,
     "rsf": "B 1s",
     "glMix": 30,
     "asymmetry": 0.1
    }
   ]
  },
  {
   "file": "spectrum_15_U4f_Scan_6.json",
   "name": "U4f Scan_6",
   "cc": -5.939999999999998,
   "npts": 351,
   "chiRed": 17.162536985984683,
   "bg": null,
   "peaks": [
    {
     "id": 2,
     "name": "U 4f7/2",
     "shape": "LACX",
     "center": 380.804,
     "fwhm": 2.382,
     "amp": 7414.4,
     "rsf": "U 4f",
     "caAlpha": 0.962,
     "caBeta": 2.228,
     "caM": 3.194734572884084e-09
    },
    {
     "id": 3,
     "name": "U 4f5/2",
     "shape": "LACX",
     "center": 391.704,
     "fwhm": 2.382,
     "amp": 5560.8,
     "rsf": "U 4f",
     "caAlpha": 0.962,
     "caBeta": 2.228,
     "caM": 3.194734572884084e-09,
     "linked": 2,
     "linkOffset": 10.9,
     "linkRatio": 0.75
    },
    {
     "id": 10,
     "name": "U 4f7/2 satellite",
     "shape": "Voigt",
     "center": 387.003,
     "fwhm": 3.623,
     "amp": 1377.4,
     "rsf": "U 4f"
    },
    {
     "id": 11,
     "name": "U 4f5/2 satellite",
     "shape": "Voigt",
     "center": 397.903,
     "fwhm": 3.623,
     "amp": 1033.0,
     "rsf": "U 4f",
     "linked": 10,
     "linkOffset": 10.9,
     "linkRatio": 0.75
    },
    {
     "id": 12,
     "name": "N",
     "shape": "asym-GL",
     "center": 398.3,
     "fwhm": 1.04,
     "amp": 99508.1,
     "rsf": "N 1s",
     "glMix": 30,
     "asymmetry": 0.06918378482559479
    }
   ]
  },
  {
   "file": "spectrum_16_B1s_Scan_7.json",
   "name": "B1s Scan_7",
   "cc": -5.939999999999998,
   "npts": 251,
   "chiRed": 24.24217553746893,
   "bg": null,
   "peaks": [
    {
     "id": 1,
     "name": "B-N",
     "shape": "asym-GL",
     "center": 190.734,
     "fwhm": 0.994,
     "amp": 33328.1,
     "rsf": "B 1s",
     "glMix": 30,
     "asymmetry": 0.1
    }
   ]
  },
  {
   "file": "spectrum_17_U4f_Scan_7.json",
   "name": "U4f Scan_7",
   "cc": -5.939999999999998,
   "npts": 351,
   "chiRed": 17.894795324462155,
   "bg": null,
   "peaks": [
    {
     "id": 2,
     "name": "U 4f7/2",
     "shape": "LACX",
     "center": 380.726,
     "fwhm": 2.391,
     "amp": 8054.6,
     "rsf": "U 4f",
     "caAlpha": 0.962,
     "caBeta": 2.228,
     "caM": 2.2517602935984757
    },
    {
     "id": 3,
     "name": "U 4f5/2",
     "shape": "LACX",
     "center": 391.626,
     "fwhm": 2.391,
     "amp": 6041.0,
     "rsf": "U 4f",
     "caAlpha": 0.962,
     "caBeta": 2.228,
     "caM": 2.2517602935984757,
     "linked": 2,
     "linkOffset": 10.9,
     "linkRatio": 0.75
    },
    {
     "id": 10,
     "name": "U 4f7/2 satellite",
     "shape": "Voigt",
     "center": 386.915,
     "fwhm": 3.75,
     "amp": 1491.4,
     "rsf": "U 4f"
    },
    {
     "id": 11,
     "name": "U 4f5/2 satellite",
     "shape": "Voigt",
     "center": 397.815,
     "fwhm": 3.75,
     "amp": 1118.5,
     "rsf": "U 4f",
     "linked": 10,
     "linkOffset": 10.9,
     "linkRatio": 0.75
    },
    {
     "id": 12,
     "name": "N",
     "shape": "asym-GL",
     "center": 398.324,
     "fwhm": 1.038,
     "amp": 104450.8,
     "rsf": "N 1s",
     "glMix": 30,
     "asymmetry": 0.04738046115378198
    }
   ]
  },
  {
   "file": "spectrum_18_B1s_Scan_8.json",
   "name": "B1s Scan_8",
   "cc": -5.939999999999998,
   "npts": 251,
   "chiRed": 105358.77329966081,
   "bg": null,
   "peaks": [
    {
     "id": 1,
     "name": "B-N",
     "shape": "asym-GL",
     "center": 190.704,
     "fwhm": 1.001,
     "amp": 33158.4,
     "rsf": "B 1s",
     "glMix": 30,
     "asymmetry": 0.1
    }
   ]
  },
  {
   "file": "spectrum_19_U4f_Scan_8.json",
   "name": "U4f Scan_8",
   "cc": -5.939999999999998,
   "npts": 351,
   "chiRed": 16.069941118019766,
   "bg": null,
   "peaks": [
    {
     "id": 2,
     "name": "U 4f7/2",
     "shape": "LACX",
     "center": 380.65,
     "fwhm": 2.4,
     "amp": 6853.8,
     "rsf": "U 4f",
     "caAlpha": 0.962,
     "caBeta": 2.228,
     "caM": 2.601947915123374
    },
    {
     "id": 3,
     "name": "U 4f5/2",
     "shape": "LACX",
     "center": 391.55,
     "fwhm": 2.4,
     "amp": 5140.3,
     "rsf": "U 4f",
     "caAlpha": 0.962,
     "caBeta": 2.228,
     "caM": 2.601947915123374,
     "linked": 2,
     "linkOffset": 10.9,
     "linkRatio": 0.75
    },
    {
     "id": 10,
     "name": "U 4f7/2 satellite",
     "shape": "Voigt",
     "center": 386.879,
     "fwhm": 3.741,
     "amp": 1306.3,
     "rsf": "U 4f"
    },
    {
     "id": 11,
     "name": "U 4f5/2 satellite",
     "shape": "Voigt",
     "center": 397.779,
     "fwhm": 3.741,
     "amp": 979.7,
     "rsf": "U 4f",
     "linked": 10,
     "linkOffset": 10.9,
     "linkRatio": 0.75
    },
    {
     "id": 12,
     "name": "N",
     "shape": "asym-GL",
     "center": 398.287,
     "fwhm": 1.05,
     "amp": 103742.9,
     "rsf": "N 1s",
     "glMix": 30,
     "asymmetry": 0.057237014047600704
    }
   ]
  },
  {
   "file": "spectrum_1_U4f_Scan.json",
   "name": "U4f Scan",
   "cc": -5.935999999999979,
   "npts": 351,
   "chiRed": 11.399870385521767,
   "bg": null,
   "peaks": [
    {
     "id": 2,
     "name": "U 4f7/2",
     "shape": "LACX",
     "center": 380.605,
     "fwhm": 2.479,
     "amp": 7635.8,
     "rsf": "U 4f",
     "caAlpha": 0.962,
     "caBeta": 2.228,
     "caM": 0
    },
    {
     "id": 3,
     "name": "U 4f5/2",
     "shape": "LACX",
     "center": 391.505,
     "fwhm": 2.479,
     "amp": 5726.8,
     "rsf": "U 4f",
     "caAlpha": 0.962,
     "caBeta": 2.228,
     "caM": 0,
     "linked": 2,
     "linkOffset": 10.9,
     "linkRatio": 0.75
    },
    {
     "id": 10,
     "name": "U 4f7/2 satellite",
     "shape": "Voigt",
     "center": 386.876,
     "fwhm": 3.3,
     "amp": 1582.7,
     "rsf": "U 4f"
    },
    {
     "id": 11,
     "name": "U 4f5/2 satellite",
     "shape": "Voigt",
     "center": 397.776,
     "fwhm": 3.3,
     "amp": 1187.0,
     "rsf": "U 4f",
     "linked": 10,
     "linkOffset": 10.9,
     "linkRatio": 0.75
    },
    {
     "id": 12,
     "name": "N",
     "shape": "asym-GL",
     "center": 398.304,
     "fwhm": 1.05,
     "amp": 105851.4,
     "rsf": "N 1s",
     "glMix": 30,
     "asymmetry": 0.06391475583812725
    }
   ]
  },
  {
   "file": "spectrum_2_B1s_Scan_0.json",
   "name": "B1s Scan_0",
   "cc": -5.943999999999988,
   "npts": 251,
   "chiRed": 23.686718629692116,
   "bg": null,
   "peaks": [
    {
     "id": 1,
     "name": "B-N",
     "shape": "asym-GL",
     "center": 190.7,
     "fwhm": 1.002,
     "amp": 31369.6,
     "rsf": "B 1s",
     "glMix": 30,
     "asymmetry": 0.1
    }
   ]
  },
  {
   "file": "spectrum_3_U4f_Scan_0.json",
   "name": "U4f Scan_0",
   "cc": -5.944000000000017,
   "npts": 351,
   "chiRed": 10.430429689821771,
   "bg": null,
   "peaks": [
    {
     "id": 2,
     "name": "U 4f7/2",
     "shape": "LACX",
     "center": 380.62,
     "fwhm": 2.498,
     "amp": 6623.2,
     "rsf": "U 4f",
     "caAlpha": 0.962,
     "caBeta": 2.228,
     "caM": 0.03129175223819014
    },
    {
     "id": 3,
     "name": "U 4f5/2",
     "shape": "LACX",
     "center": 391.52,
     "fwhm": 2.498,
     "amp": 4967.4,
     "rsf": "U 4f",
     "caAlpha": 0.962,
     "caBeta": 2.228,
     "caM": 0.03129175223819014,
     "linked": 2,
     "linkOffset": 10.9,
     "linkRatio": 0.75
    },
    {
     "id": 10,
     "name": "U 4f7/2 satellite",
     "shape": "Voigt",
     "center": 386.891,
     "fwhm": 3.3,
     "amp": 1377.1,
     "rsf": "U 4f"
    },
    {
     "id": 11,
     "name": "U 4f5/2 satellite",
     "shape": "Voigt",
     "center": 397.791,
     "fwhm": 3.3,
     "amp": 1032.8,
     "rsf": "U 4f",
     "linked": 10,
     "linkOffset": 10.9,
     "linkRatio": 0.75
    },
    {
     "id": 12,
     "name": "N",
     "shape": "asym-GL",
     "center": 398.293,
     "fwhm": 1.039,
     "amp": 98451.3,
     "rsf": "N 1s",
     "glMix": 30,
     "asymmetry": 0.07994042407342147
    }
   ]
  },
  {
   "file": "spectrum_4_B1s_Scan_1.json",
   "name": "B1s Scan_1",
   "cc": -5.947999999999979,
   "npts": 251,
   "chiRed": 25.849409992361625,
   "bg": null,
   "peaks": [
    {
     "id": 1,
     "name": "B-N",
     "shape": "asym-GL",
     "center": 190.7,
     "fwhm": 1.016,
     "amp": 30597.5,
     "rsf": "B 1s",
     "glMix": 30,
     "asymmetry": 0.08
    }
   ]
  },
  {
   "file": "spectrum_5_U4f_Scan_1.json",
   "name": "U4f Scan_1",
   "cc": -5.947999999999979,
   "npts": 351,
   "chiRed": 9.082746402318776,
   "bg": null,
   "peaks": [
    {
     "id": 2,
     "name": "U 4f7/2",
     "shape": "LACX",
     "center": 380.612,
     "fwhm": 2.457,
     "amp": 6628.6,
     "rsf": "U 4f",
     "caAlpha": 0.962,
     "caBeta": 2.228,
     "caM": 0.29418216588029783
    },
    {
     "id": 3,
     "name": "U 4f5/2",
     "shape": "LACX",
     "center": 391.512,
     "fwhm": 2.457,
     "amp": 4971.5,
     "rsf": "U 4f",
     "caAlpha": 0.962,
     "caBeta": 2.228,
     "caM": 0.29418216588029783,
     "linked": 2,
     "linkOffset": 10.9,
     "linkRatio": 0.75
    },
    {
     "id": 10,
     "name": "U 4f7/2 satellite",
     "shape": "Voigt",
     "center": 386.895,
     "fwhm": 3.3,
     "amp": 1348.8,
     "rsf": "U 4f"
    },
    {
     "id": 11,
     "name": "U 4f5/2 satellite",
     "shape": "Voigt",
     "center": 397.795,
     "fwhm": 3.3,
     "amp": 1011.6,
     "rsf": "U 4f",
     "linked": 10,
     "linkOffset": 10.9,
     "linkRatio": 0.75
    },
    {
     "id": 12,
     "name": "N",
     "shape": "asym-GL",
     "center": 398.274,
     "fwhm": 1.038,
     "amp": 96162.4,
     "rsf": "N 1s",
     "glMix": 30,
     "asymmetry": 0.09602749521776674
    }
   ]
  },
  {
   "file": "spectrum_6_B1s_Scan_2.json",
   "name": "B1s Scan_2",
   "cc": -5.947000000000003,
   "npts": 251,
   "chiRed": 28.98290088934907,
   "bg": null,
   "peaks": [
    {
     "id": 1,
     "name": "B-N",
     "shape": "asym-GL",
     "center": 190.7,
     "fwhm": 1.012,
     "amp": 31229.0,
     "rsf": "B 1s",
     "glMix": 30,
     "asymmetry": 0.1
    }
   ]
  },
  {
   "file": "spectrum_7_U4f_Scan_2.json",
   "name": "U4f Scan_2",
   "cc": -5.947000000000003,
   "npts": 351,
   "chiRed": 11.364337790387303,
   "bg": null,
   "peaks": [
    {
     "id": 2,
     "name": "U 4f7/2",
     "shape": "LACX",
     "center": 380.637,
     "fwhm": 2.411,
     "amp": 6589.6,
     "rsf": "U 4f",
     "caAlpha": 0.962,
     "caBeta": 2.228,
     "caM": 3.9451120036330267
    },
    {
     "id": 3,
     "name": "U 4f5/2",
     "shape": "LACX",
     "center": 391.537,
     "fwhm": 2.411,
     "amp": 4942.2,
     "rsf": "U 4f",
     "caAlpha": 0.962,
     "caBeta": 2.228,
     "caM": 3.9451120036330267,
     "linked": 2,
     "linkOffset": 10.9,
     "linkRatio": 0.75
    },
    {
     "id": 10,
     "name": "U 4f7/2 satellite",
     "shape": "Voigt",
     "center": 386.83,
     "fwhm": 3.964,
     "amp": 1251.3,
     "rsf": "U 4f"
    },
    {
     "id": 11,
     "name": "U 4f5/2 satellite",
     "shape": "Voigt",
     "center": 397.73,
     "fwhm": 3.964,
     "amp": 938.5,
     "rsf": "U 4f",
     "linked": 10,
     "linkOffset": 10.9,
     "linkRatio": 0.75
    },
    {
     "id": 12,
     "name": "N",
     "shape": "asym-GL",
     "center": 398.289,
     "fwhm": 1.056,
     "amp": 97795.5,
     "rsf": "N 1s",
     "glMix": 30,
     "asymmetry": 0.06011404743360149
    }
   ]
  },
  {
   "file": "spectrum_8_B1s_Scan_3.json",
   "name": "B1s Scan_3",
   "cc": -6,
   "npts": 251,
   "chiRed": 28.642141988824857,
   "bg": null,
   "peaks": [
    {
     "id": 1,
     "name": "B-N",
     "shape": "asym-GL",
     "center": 190.697,
     "fwhm": 0.984,
     "amp": 33044.9,
     "rsf": "B 1s",
     "glMix": 30,
     "asymmetry": 0.12
    }
   ]
  },
  {
   "file": "spectrum_9_U4f_Scan_3.json",
   "name": "U4f Scan_3",
   "cc": -6,
   "npts": 351,
   "chiRed": 14.79280759328891,
   "bg": null,
   "peaks": [
    {
     "id": 2,
     "name": "U 4f7/2",
